Repository: ChenHsieh/TYRA_transcript

The transcripts of [project Tyra's online seminar](https://www.youtube.com/@projecttyra) auto generated by the [OpenAI Whisper](https://github.com/openai/whisper) large model.

## Description

Raw output files are in the `out` folder of the [github repo](https://github.com/ChenHsieh/TYRA_transcript).

`yt_dlp.sh` was used to download youtube videos and convert them into `mp3` format. (ty [yt-dlp](https://github.com/yt-dlp/yt-dlp))

```
yt-dlp -x --audio-format mp3 -o '%(title)s.%(ext)s' {youtube link}
```

[whisper](https://github.com/openai/whisper) was used to generate the trascripts on [UGA's sapelo2 HPC](https://wiki.gacrc.uga.edu/wiki/Running_Jobs_on_Sapelo2#Batch_partitions_.28queues.29_defined_on_the_Sapelo2).

```
whisper --model large -o out -- './{filename}';
```

## Status

I will update when I want to. Please feel free to use the transcripts for your own purpose or contact me for more interesting projects. 

links: https://y.at/💻🌲🎓🚀🌕

File: out/out_tyra_untranslated/Tyra Talks 2017/12_Dark Matter, SuperCDMS Experiment, and the Superconductive Future of Particle Physics.txt
好
F
啊
我忘記
那個
動一下
好
好
所以我今天要講的題目啊
是
Dark Matter Super CDMS
就是我現在在做的實驗
然後還有
Super Conductive Future of Particle Physics
就是
主要是我現在在做的事情
然後
好 下一頁
今天講的內容會分成兩個部分
第一個部分就是
比較屬於物理的部分
就是我會介紹Dark Matter
主要會
Focus在
就是Direct Detection
的實驗的部分
然後從它的物理是什麼
然後從這個物理啊
那現在這個Field的狀況是什麼
大家的目標是什麼 困難是什麼
怎麼樣去做這個實驗 怎麼測到這個東西
是應該會比較可譜
比較有趣一點
然後第二個部分呢 就會是我自己的工作
那就是蠻R&D的
可能對Technology
有興趣的人會比較有興趣
但是它其實應該是會很相關的啦
好
那個我螢幕有點Lag
首先呢 就是因為我們之前
賴昀聰已經介紹過啦
就是很正式的介紹過了
什麼是現在我們對於
基本粒子的一個
Model 還有一個理論的基礎
所以我這邊就很快的把它帶過
所以基本上呢 簡而言之
看得到我的滑鼠嗎
看得到我滑鼠嗎
看得到喔
我們有很多的粒子
基本粒子 那我們認為這些基本粒子
是構成我們所已知的宇宙
我們現在已知的所有的
的
構成的基本物質
可是呢 因為一些原因
我們認為這宇宙中還有我們不知道的
東西 沒辦法用這個模型
解釋 但是無論如何
這個叫做Standard Model
它是叫做標準模型 是最好的
Description
那如果大家對這個有興趣的話
可以去Wikipedia自己看
就是會有什麼六個夸克
然後什麼三個Lepton
三個Lepton的Neutrino
然後還有X啊 什麼之類的
好
那今天我要講的重點
會Focus在
現在圖上看到的這幾顆
紅色的那個是
子子
藍色那個是中子 基本上這是
對我們來說是最重要的粒子
因為老實說 你在生活中
你最有興趣的東西 呼吸的東西
構成你自己的東西
也就是這兩種 沒有別的
然後呢
這就是三種
那還有一個很重要的在上面
就是那個白色的鬼 它叫做光子
但其實光子
聽起來很玄 很像什麼雷射槍之類的
但重點呢 就是
所有的我們已知道的
這些正常的我們常見的物質
它都會跟光子作用
直接或間接 OK
所以呢
這些東西在彼此
像丟棒球一樣交換
光子 它們就會達到
能量的平衡 就是基本上是一個熱平衡
那在達到熱平衡之後呢
所有東西都會根據它自己的溫度
會有黑體輸射 OK
這個是非常重要
因為這是Dark Matter很重要的一個概念
因為我家人常常問我說 欸 Dark Matter是不是黑豆嗎
其實不是 就是
待會你們就知道為什麼
好 下一頁
真的很Lag
好 這是我們平常看到的宇宙
就是我們放眼望去
整個宇宙都是黑的 OK
然後你就會說 那為什麼我們覺得
會有這個
就是所有東西都是我們知道的物質
然後會有交換光子
像丟棒球一樣的效果呢
這是實際上
我們如果用很好的儀器
看到的宇宙 像這樣
整個宇宙基本上都是亮的
現在你在圖上看到的
不同的顏色
基本上就跟我剛剛說的黑體輸射一樣
它對應到不同的溫度
OK 你現在看到那個中間
那一道最亮的啊
它是那個Galactic Plane
就是那邊很多星球
然後很多能量很高的粒子在那邊撞來撞去
所以就會有很高的能量
好 然後
我的滑鼠
好 你看到這個後面這個部分
很紅啊 就是
這邊能量很低 這邊就是沒有
前景 它只有背景
那背景是宇宙的整個背景
就是宇宙背景輻射 它很冷
它只有3度K
但是基本上它有溫度
所以我們都還看得到
OK
那這張圖基本上就是
把顏色都填滿了
那我們怎麼會說還有什麼暗物質
我們不知道的東西呢
下一頁
OK 因為曾經有一個
非常有智慧的人呢 他跟我們講說
Vader was seduced by
那行字擋住了
討厭
The dark side of the force
The force is what gives Jedi his power
It's an energy field created by all living things
It surrounds us
It permits us
It binds the galaxy together
這聽起來很confusing
大家不知道這到底要講什麼
所以我幫大家畫重點
It surrounds us
The dark side of the force surrounds us
We live together
這個句話應該是1976年
說的吧
所以大家可以想像
這大概就是我們開始對Dark Matter產生興趣的
那個時代
這個statement是正確的
我們大概就是那個時代開始覺得有Dark Matter
OK
好
實際上呢
Obi-Wan Kenobi講這個話的意思是什麼
這意思是這樣
這邊現在有一張圖
最亮的地方就是我們的
我們的銀河系的中心
然後橫軸呢
就是從銀河系的中間開始往外算的距離
縱軸是
那個位置上
的particle
繞著銀河系的中心
旋轉的速度
然後你可以看到那個黃色的data
黃色的data就是
那邊有星星在亮
像太陽一樣
所以我們可以透過看那些星星的亮點
在動
我們就知道它動多快
然後到了黃色的那個終端
大概就是差不多你看可以對齊那個Galaxy亮的部分
那個是在
300年前我們認為
那個Galaxy的大小
但事實上後來我們發現啊
我們可以一直往外看
就根據我們剛剛用的那個
黑體輻射
我們的儀器越來越好我們可以看到紅外線
然後我們就看到說有那個波長非常長的
那個青的
紅外線那個藍點
那基本上就是它的原分子
越前的那個光譜
你可以再往外一直推推推到很外面去
就是
五萬光年的位置
它是整個可以連起來的
這是我們現在已知的
一個Galaxy的大小
OK
那我們透過去
看
我們看到的
這些粒子
的速度
我們可以去根據
OK這邊有個重點就是根據
廣義相對論
根據
我們知道的傳統力學
我們可以去猜就假裝我們沒有在看
我們就只是看到速度我們去猜
那邊到底有多少的質量
它繞著多重的東西在轉
就是它繞著軌跡的內側嘛
所以我們得到
我們得到下面這條線
OK
但實際上我們觀測到的
它轉的速度是上面那條線
OK
所以這中間你就發現說
它要轉到那個速度
就是上面那條線的速度
它要看的
它實際上繞著的重量
是比我們看得到的多很多
OK
所以它是我們真的看不到
那大概在1980年代左右吧
那是因為我們的instrumentation
不夠好
沒有辦法就有東西就是看不到
OK所以
在那段時間Dark Matter
還一直有一些
爭議
然後過了大概到80年代到90年代的時候
我們開始就是
知道說大家可以看到的東西都差不多都對了
所以我們開始想的是
是不是我們知道的粒子
能符合這種性質
答案是可以
有一種東西叫為中子
有一種
然後它裡面有三種不同類別
叫為中子
它的確有這樣的性質
可是呢我們已知道的為中子
這邊就一個重點就是我們認為我們不知道為中子
有些人啊
我們已經知道的為中子啊
它基本上
和我們已經知道的那些
子子跟中子
是有一個關係
因為子子跟中子是廣泛構成的
它們會有一個比例關係
因為它們會
衰變的時候會用到它就對了
所以我們根據我們觀測到的所有星星
那些星星就是子子跟中子
我們可以反推
最多這個為中子會有多少
那它能不能
來cover我們
這些missing mass的budget
答案是它不能超過6%
最多不能超過6%
OK所以
OK所以基本上我們就認為說
它可能是new physics
為什麼是越
越多東西
答案是不應該是這樣
那麼
因為你看到的質量
你估測的是虛線對不對
所以你是說假設我有更多
看不到的物質
你覺得會fit
就是說
你在上面那條線是質量比較多的時候
質量比較多的時候
為什麼質量比較多的時候
是比較大
所以
其實
你們這樣比較好轉嘛
然後中間假設是對稱的
就可以把它當成是都在中間
好
只是那個
transverse的那個
對對對
不是不是
是那個繞著轉的速度
所以其實你可以看到的是
它的速度
它真正的速度就是個
幾百公里每秒
所以它真的很慢
所以
基本上它是newtonian
它沒有一定要到說接近光速
ok
這個數字會有點重要
其實dark matter有
非常多的
我不會講說是evidence
所以有很多clue
那這個clue其實是
就是大家認為最可疑的
就是它有很多理由不要這樣子想
但dark matter有很多
其他的clue
那我放在backup如果大家有興趣的話可以問
但基本上這對我們實驗是最重要的
ok
anyway
所以它就是我們必須要有額外的質量
來產生額外的力
或者是somehow你的理論
要可以產生額外的力
來解釋這個問題
好那我就直接跳到
這是我最近看到一個我覺得很有趣的
那個文章
而且我覺得
你應該比我懂
好
好
這你應該知道是誰吧
對
這是我最新的一期的
CERN Curator
的一個文章
就是
我把重點
放大
所以我把citation也放大
他說
我看從哪裡開始念
看一下喔
他
大概在這邊吧
他說
基本上他們就是說
EPR pair
EPR pair
refer to ER Einstein Rosenbridge
and wormhole that connects the two parts of the black hole geometry
blah blah blah
然後
this idea is brought by many theorists
in particular
in the context of ADS CFT
correspondence
好
往後看好了
他的重點就是說
這個理論的問題是說
我覺得他是motivated by
我剛剛講的這個東西
所以他在galaxy的scale
他可以work
可是他的問題是他沒有辦法
或是他
在phenomenology上還沒有好的
work
可以去
估測就是說
更大scale的東西
那更大scale的東西
比如說我剛剛講的是一個galaxy
然後他會有一個
這樣子的modified gravity的效果
可是他的問題是
我們還有另外的觀測
觀測到如果今天有兩個galaxy
那這兩個galaxy呢
都帶有一塊
documentor
然後他們對撞
我們的確可以看到兩坨像meta一樣的東西
的交互作用
就是真的meta和不會作用的meta
那這種很local
很dynamic的行為
就是他沒有很好的方法去解釋
然後他也
他現在的work主要是在做就是說
如果他今天是整個宇宙
在早期宇宙
他會有像可以modify CMB
就是宇宙背景輻射
那是不是可以有效果
好
我其實還框起來另外一部分
就是
有人問過我
就是說
那其實有很多不一樣的解釋
比如說extra dimension
比如說EREPR
或是modified gravity
modified newtonian dynamics
他這個標準名稱
但是為什麼我們要做documentor
我覺得理由其實很簡單
因為documentor是可以做的
那就算你
不覺得特別覺得這是一個好的
可能會是對的理論
但是rule out他跟證明他應該要是一樣重要
所以我們現在在做這個
但是我會說
這個mod是很難做
可是有人在想
就是比如說microgravity之類的
一些光學實驗
那
靜潔的話
我覺得你應該比我懂所以我也沒有很懂
所以可以有
就是special才能的那個
他的意思大概就是這樣
所以我剛想像的是
假設有多一個維度
就是contact
那你的四維
三加一維看到的
常數會正比於
這個contact space
它的大小
如果你譬如說在這裡比較大
可能比較小
可能反正可以
到另外一邊
可是這跟那個compactify的
dimension自己的大小的關係對不對
對
假設那個大小
不是一個constant
這裡是這麼大
那就代表在不同地方
四維或多少
他的那個大致會不一樣
應該有可能吧
我覺得
對但是
重點是有人是這樣想的
然後
然後我覺得
我直接從這邊跳回去好了
比較快一點
好
剛剛講到哪呢
好
其實比較有趣的是
就是如果有人有興趣
知道其他的關於
各種
預測
就是各種觀測
所以好
剛剛講完了我們有一個missing mass
的一個trajectory
ok
所以現在大家看到的
是我們的Milky Way
這是我們認為的Milky Way
我們看得到的Milky Way
然後旁邊就是我幫大家放大
那是我們的太陽系
然後我們繞著太陽轉
所以地球在那邊的第三顆
這個為什麼重要
因為我們做實驗在地球上
所以大家就會知道為什麼重要
那左上角那個圖呢
是要講說
這不是一個特別的現象
就是說只有我們的Milky Way Galaxy有
因為之前一直很多人
覺得說
你會觀察到這樣
是不是因為我們身在Milky Way
所以我們等於是在那個Milky Way
那個不是正中心是偏的
然後在那邊觀測
然後你要等於是校正回去
這樣子一個你一直在繞著轉的
一個一直變化
那ok會不會有
這個實驗上的問題
可是呢這個東西
基本上就是被一個
70年代的一個
觀測整個完全打破
就是Vera Rubin
這個人後來有得那個
自由獎章是我們的大學界
他觀測了一大堆的Galaxies
那都有這樣的現象
所以左上角看到的都是
我說的那個繞著
圓周轉的那個速度
他都真的是有拉平有沒有
可是如果你R平方
分之GMM等於R分之MV平方的話
事實上他應該會是
反比於一次R
就是他會一直往下掉
耿耗一次R
V平方會反比R
V平方會反比R
所以我們真的覺得
宇宙應該長什麼樣子
應該長這個樣子
他有點Leg
就是有一個Halo
有一個像光暈一樣的東西
所以這個東西叫Dark Matter Halo
然後我們在那個裡面
所以我們一直不斷的在
Dark Matter Halo裡面
被泡在裡面
一個感覺上就是被泡在裡面
我有個問題
就是說這個Rotational Curve
他在多大的Scale
他的效果才會慢慢出來
因為你現在看的是Galaxy Scale
那我說太陽系的Scale
或是星系團Scale
他一樣會有Rays的Curve
那你把他泡出來的時候
是不是一樣可以看到那個
我忘記放那個東西了
就是這個很有趣
就是你可以問一個問題
就是我們
轉太陽一圈要多久
對不對
那我們太陽系
轉Galaxy一圈要多久
OK
基本上就是沒有任何人的生命
可以感受到兩個差異
所以你可以想像
我們是停在一個
以Galaxy的
中心為原點的
Coordinate裡面
繞著太陽做Local的轉動
可以嗎
所以基本上在這個Dark Matter Halo裡面
我們是在一個固定的位置
在那個很Local的地方
這樣一直轉
所以最後你會得到的是什麼
你會得到的是
如果你去測量Local的
那個Halo的
速度的話
我說說Dark Matter的
等一下你剛剛問的是
星球的速度
好
那我就講好了
地球他自己繞著太陽轉的速度
會Dominate這個
這個Measurement
OK
所以其實有人發現一件很有趣
應該說Propose一個很有趣的概念
就是因為我們在
相對於我們的生命
和我們所用的Time Scale
我們在Dark Matter Halo裡面
太陽系在Dark Matter Halo裡面
基本上是固定的
你那個點都沒有在動
你的一輩子都不會改變在圖上的一個Pixel
但是地球一直在繞
所以地球
等於是我們的太陽系
坐在一個
Constant的Dark Matter Week
然後一個太陽
一個Dark Matter峰裡面
一直往同個方向移動
然後我們有半年是順著它
半年是逆著它
半年是順著它
半年是逆著它
這叫做Dark Matter Annual Modulation
它可以是一個Probing
Dark Matter作為Particle
的一個現象
那大概十年前
有人Plan他們測到
後來說起來都沒有辦法
就是Reproduce那個實驗
對 你想要問這個嗎?
那除了就是
在太陽系的Scale之外
就是遠古代其他更大一點的Scale
但是比Galaxy還要小的Scale
但是比Galaxy
還要小的Scale
我知道Galaxy裡面有很多
比如說星團
星團已經構成一個
我不知道耶
這個我不知道
因為通常我們在
就是
反正就是大家在講說
到底Dark Matter有哪些Clue
就是用幾個Scale
就是太陽系、Galaxy、Galaxies
就是一堆Galaxy叫做Megastructure
然後還有整個宇宙
就是CMV
大概就是四個
中間那個星團會不會有
我不知道
可能有人在做
因為我不是做天文觀測
其實對天文都不太知道
好 那下一張
好 可是
對 我有上面那個娃娃
就是
好 所以呢
那我們就覺得很奇怪啦
我們既然坐在
我們整個地球包括我們自己都泡在Dark Matter裡面
你有感覺一直被風吹
或一直被撞嗎?
我可以在後面推你嗎?
答案是沒有
所以一個很popular的理論
就是
我們都被
Dark Matter環繞著
OK
就跟我們都被空氣環繞著一樣
但是他們基本上不會
把他們的Momentum傳給我們
就他不會跟我們交互作用
OK
這個比空氣還小
因為空氣其實我們是
交互作用所以我們沒感覺
可是Dark Matter基本上的理論就是說
下面那兩坨是我們已經知道的物質
然後他們彼此之間用那種
丟球的形式在交互作用
所以他們可以傳遞Momentum
那就是有我們知道的
然後
旁邊全部都是Dark Matter
可是Dark Matter就在那邊一直沒有辦法接到球
就自己站在那邊看
當然還是跟他有重力
對
好
所以我們那邊放了一個Gravity Pole
就是他唯一能跟我們交互作用的
就是拉著我們
所以
我們可以
基本上這就是我們唯一可以看到的
Rotational Curve的理由
OK
因為他跟我們有重力交互作用
這個能夠
假設我們這裡有個
Dark Matter Density
這樣就全球化
這樣的話會Enhance
物質之間的Gravitational Pull
因為我們物質之間如果
多災多禍
就是我剛剛說的Microgravity
就是現在這個東西很有趣
就是你要嘛就是測很大很大的Scale
為什麼
因為你可以有很大一團的Dark Matter
這個拉力很大你可以測
那這種做法會變成
有一種叫做
叫做Lensing
就是Gravitational Lensing
其實我們可以用我們知道的
Baryonic Matter做Gravitational Lensing
但是很多人在做
很遠方
有一個Galaxy
然後他也有一個Dark Matter Halo
然後他後面還有東西在亮
所以我們可以看到他後面的東西
然後我們可以看到
這個Galaxy的Lensing的效果
我們是不是可以去推
對這個Lens
有多重
然後我們又可以看這個Lens有多亮
所以我們可以去猜他的Baryonic Matter有多重
我不知道為什麼我做天文都要講Baryonic Matter
Standard Model Matter
他有多重
那這是一種做法
有這種測量很多
那測出來跟
No Curve
符合嗎?符合,但是他是一個總量
因為這樣測的話就是一個總量
因為你等於是在看一個很遠的
很遠的Galaxy
作為一面鏡子
一面Lens不是鏡子
然後還有另外一群人他們現在在做的是
就是你說的
我可不可以在地球上做
比如說我在桌上
我知道這個蘋果多重
那個香蕉多重
他們之間的Gravitational Pulling要多大
可是如果中間有Dark Matter的話
他應該要改變多少
這個的問題就是你可以把所有實驗都控制得很準
但是他們的Signal很小
都很輕
所以很難做
可是如果這個部分有Breakthrough的話
會是一個完全不一樣的
對於Theory的Constraint
但是這個
這個比較像是你在說的東西吧
我們現在測的流動場數
都測到最準的
這個我們知道
因為如果Dark Matter他的Sign小於這個準確度的話
那就等於有上升
對阿
所以
這邊的問題就變成說
你的Sensitivity有多大
你的實驗Sensitivity有多大
你必須要比我們現在
因為我們現在測大G的話
應該都是從天文觀測
就是看大的Gravitational Source來測
我不知道
我不知道他們現在做到什麼地方
但是有人在做這個
這個是我其實很有興趣的實驗
但是我覺得五年十年之內
應該都是非常
測試性的在做
不會有突破
我有一個疑問
Dark Matter人為的Perturb
干擾
這是一個
完全不一樣的想法
有阿
你要講Perturb你乾脆講製造
LHC就想要做這個東西
這待會我會講
因為如果干擾
就去測到差異
我知道你意思
理論上可以阿
它就是一個
假設它是一坨Matter
然後還有Mass的話
可是我不覺得測得到
理由跟剛剛一樣
因為你的總量很小
所以很難測
所以現在的差別是
大概知道有多的Mass
但不確定是Dark Matter
沒有人知道是什麼
但是你可以想像的是
你可以Modify你原本
拿來做假設的東西
假設你的牛頓力學是對的
那就是有少Matter
或者是牛頓力學相對論
不那麼對
那你就要去修改那個
反正Either Case
你就要想個理論
那我們在做的是把它當成Particle
就是Shared Particle來做
然後它唯一的當中就是Material
好
這就是我之前要講的東西
所以它就站在那邊
然後什麼都不做對不對
我們的假設就是說
Dark Matter doesn't interact
這句話是對的喔
如果你去跟天文學家講的話
在我們所有的假設裡面
Dark Matter就是永遠都不會跟你作用
啊你們是在幹嘛
好
但是我們的Hope是什麼
我們的Hope是
在夜
在夜
就是在非常非常非常小的機會
它其實是會跟我們的
這個紅色
紅色是紫紫還是棕紫我已經忘了
反正就是跟我們的Normal Matter有交互作用
但是
它的條件是什麼
它的條件是要小到
So rare that it's seen as consistent
with non-interacting
in all previous experiments
也就是說
你要
這個機會要小到
在所有之前的實驗
你都看起來像是沒有交互作用
但是你會覺得說
就已經這麼小了啊
那為什麼你還要假設它有
其實是有別的理由
因為我們在
直接開始Attack Dark Matter
做為一個直接我們要測的東西之前
我們有
很多其他粒子物理的理論呢
它預測了要有
新的粒子
它不只是我們現在知道的
它有新的
然後這些新的粒子
它跟
它們那個更大更完整的理論裡面
我們知道的那部分的交互作用
非常弱
弱到
在所有其他我們以前做過的實驗
它看起來都像是
沒有交互作用
但是它不是完全沒有交互作用
這是重點
然後它更重要的是
那個值
是我們應該可以測得到的東西
只要我們設計一個
Experiment去測
所以就有人認為說
這是很重要的
因為其實我們不是測不到
它不是不會交互作用
只是我們沒有一個很Sensitive的方法去測它
所以我們之前一直以為它完全不交互作用
但事實上不是
那如果我們今天去測了
在我們認為它應該要跟我們交互作用的
這個Sensitive Detector裡面還是沒有交互作用
那我們就可以rule out那些舊的理論
which we did
many times
好
所以現在的情境是什麼
現在的情境就是
地球在那邊
紅色是我們的實驗
我們把它蓋在地球上
然後我們在Dark Matter Halo泡在裡面一直轉
所以在我們作為那個座標中心
就是Dark Matter一直瘋狂的撞上我們
那我們就希望很多很多顆
有一顆會撞上我們的Detector
然後撞到Detector呢
狀況其實就蠻驚人的
就像你打撞球一樣
進來出去
那它就把一點點的
動能傳給Detector
那我們要測的就是這一點點的動能
好
這是我們要做的事情
那實際上我們要怎麼做呢
好現在就慢慢開始轉進
就是說我們的project
這個不是我們的project
可是我要先講一下就是現在地球上
最popular的兩種方法
然後我要
接下來就要說在我們的work裡面
為什麼我們覺得這是比較好的
或是比較有機會的
這是第一種方法
叫做Time Projection Chamber
就是那個紅線是Dark Matter
就是Dark Matter進來
很多很多次之後有一次
它敲到了那個孔子
框框裡面的Detector的物質
然後像打撞球一樣
換了方向然後出去
然後它把能量傳到那個像毛毛蟲的那條線上
那條線是什麼呢
就是那個桶子裡面
是我們所謂的
Target Matter
通常我都會講什麼Matter反正就是Target Matter
就是我們K&D上找到的東西
然後它把一點能量傳到
這種物質的
這種元素的原子核
然後那個原子核呢
就會recoil一些energy之後
把這個energy傳給它軌道上的電子
那電子會越牽
然後再掉下來
然後就會放出光
光就是那個毛毛蟲的那個黃線
OK
然後這個一閃光呢
會散出去嘛
就被上面下面的
那個PMT PMT就叫做
Photon Multiplier Tube
就是光電倍增管
基本上就是非常sensitive的
光感測器
你可以測到那個光
然後我剛剛講了就是它撞下去
然後會把吸收的能量傳給電子再掉下來
然後你知道那個越牽
放出來的光是一個固定的顏色
就是一個固定的能量
所以你看這個顏色的能量
有多強就表示有
正比多少顆電子放出來
那你是不是就可以反推
它到底吃了多少能量下來
OK
這就是
第一個signal
然後第二個signal呢
就是我剛剛是不是講說
它會有一個電子的越牽
然後電子的越牽
除了這種掉下去的之外
它會有一定的比例它會游離掉
OK
那游離掉的這些電子呢
它就在這個上下的垂直方向
放一個非常非常強的電場
就是我這邊有寫嘛
每公分大概是好幾千伏特
對一個你看下面的照片
一個人那麼大
那個桶子的垂直方向大概有上萬伏特
它就把那個用這個很強的電場
把那個電子直接
一路拉到底
就是一路就這樣一直拖拖拖拖
拖到那個上面去就上面一條虛線毛毛蟲
OK那條虛線毛毛蟲撞到detector
它又有一個secondary signal
所以
有這樣子的方法你是不是就可以
然後因為它往上被拉的速度
是一個固定的速度
大概是一個固定的速度
就是電子在那個材料裡面
drifting的速度
你算那個
閃光基本上就是一瞬間
就是一閃就看到
到你收到電子的速度
中間的時間差
你是不是就可以反推距離
OK知道我意思嗎
那如果你有一排電子被游離
然後每一顆到達的距離都不一樣
你整個反推你就會得到一個軌跡
然後透過這個軌跡呢你可以區變
roughly
區變不同的
所以你就可以
分辨說是不是我們已經知道的particle
打中我們
還是它的行為就是consistent
對我們dark matter應該有的期待
這叫做time projection chamber
它的問題呢
OK先講一下它的優點
它的優點是
那個材料通常都是
liquified的
惰氣
什麼
xenon
或是
Argon
就是這兩種惰氣
所以它其實是很重的元素
那我們
我們知道很重的元素呢
就有點像是
如果今天你去撞一個重的東西
跟你去撞空氣分子
空氣分子會得到
比較多的能量還是重的東西
應該重的東西嘛
所以如果今天dark matter撞
撞一個比較重的原子核
它可以留下比較多的能量
然後我們知道這個能量是正比於m的四次方
就是這個原子核的四次方
所以它們的signal很大
而且它們其實很容易的scale up
為什麼scale up很重要
因為基本上無時無刻有多少dark matter
穿過你的detector
就跟你的detector蓋多大
裡面有多少的原子核有關係
所以如果你有兩倍大的detector
基本上你expectable
signal的rate應該就是兩倍
所以它們很容易放很大
因為它們基本上是一個大水桶
一個超級超級高壓高電壓的大水桶
聽起來很crazy但其實是很容易
但看起來有點智障
它們基本上呢
to summarize
就是state of the art optimization
of a widely used
high energy physics technology
invented in 70s
它們要state of the art
optimize這一個非常
widely used的作法
它們可以很快的scale up
而且它們知道會遇到什麼問題
所以currently它們這種作法是
最sensitive
in terms of event rate
的實驗
接下來第二種
另外一種是solid state detector
那這個東西為什麼
我講一下
你看你現在圖上看到的東西
那個我放大的部分
那個小的金屬盒子
那個金屬盒子裡面是旁邊這個卡通
旁邊那個卡通呢
的那塊藍色的東西
是固態的閃爍體
它的原理其實就跟剛剛那個
液態的閃爍體一樣
就是你document跑進去打中它
然後給它能量
能量讓它產生閃光
ok然後那個閃光呢
可以彈出去嘛
然後它的這個圖的上面和下面有
那個標註叫
TES的東西
ok TES是
我們知道現在地球上最sensitive
的detector 它是什麼呢
它叫做transition edge sensor
我在後面會講是一種超導體
好 它非常非常的sensitive
然後呢
除了這種signal之外呢
你還可以
得到另外一種signal就是它deposit
就是basic就是heat
就是heat在那個
crystal裡面嘛 因為能量就是heat
如果你這樣想的話
好然後那個heat會傳出去
可是它把那個盒子
裡面整個抽成整空了
什麼都沒有
所以heat沒有辦法傳出去啊
heat就一直留在裡面
ok那唯一可以
傳出去的軌跡呢
就是正上方正下方它有兩個毛毛蟲線
就是
它會傳到heat bath
所以你可以把這些heat全部都吃下來
然後量那個heat
然後你
correlate這兩個signal
你可以identify
是什麼東西
打到我們 是不是我們知道的particle
還是我們不知道的particle
好
這個好處是什麼
但是聽這句話的意思是什麼
就是超級貴
ok
就是
它可以有很多很特別的現象
那我們的collaborator在
那個Berkeley啊
在不同的實驗室都有在想
就是說
這種東西它可以玩的魔術很多
你可以發明非常
exotic的material
然後讓他們吃下來
這個
打撞球撞下來的能量之後
怎麼散給你
然後你去測
ok
所以有什麼做法呢
我知道芝加哥大學現在leading的
他們在做CCD
其實說穿了就是把你相機裡面的
CCD chip
拿來給dark matter打
它是不是會游離電子
然後就走一小條線
不同的particle走那條線
的行為會不一樣
所以你可以非常非常準確的判斷
現在到底是流了多少能量
它到底是什麼particle
然後再來就是superconductor
這大概我會講很多
因為我們是做superconductor
就是它也是一種很sensitive的material
然後還有graphene
是叫什麼石墨烯
石墨烯它的導電性
是
不是全向都一樣
就是各個方向都一樣
像你的導線
基本上就是這樣一塊銅
石墨烯
它是在同個平面上
有六個方向的導電性是零
然後
在另外六個方向
它不是零
或者說它就是sixfold symmetry
那很有趣的就是
這個particle進來之後
它如果順著那個沒有電阻的方向
跑呢
它就可以再怎麼小的能量
它都扯得到
其實我應該直接講bandgap
反正就留個地方bandgap是零
還有再更奇怪
就是superfluid
就是你把氦冷到超級冷
它還是非常sensitive
然後還有更奇怪就是fermi arc
這是我們最近在caltech才
實驗做出來的這個東西
它在某個方向
它的bandgap也是零
你可以想像
這些東西啊
它們都非常超級無敵sensitive
但是問題是什麼
問題是它們看起來本身就是被研究的對象
而不是拿來研究別人用的東西
所以每一刻
都非常非常昂貴
但是為什麼這東西有趣
待會我會講
它的困境就是
harder to scale up
to new challenges
while maintaining your budget and sensitivity
這是非常
你知道最大的experimental background
就是sensitivity
就是你的budget
OK
OK
所以講完了剛剛的time projection chamber
還有solid state detector
這算是一個money plot
就是我們這整個field的
現在的狀態
橫軸呢
是你假設
dark matter的質量
為什麼我說假設呢
因為沒有人測到
如果測到的話你就知道可以化在哪裡
你假設
你一直持續測不到的dark matter是多重
OK
然後你又知道
如果你這個dark matter particle要多重
然後你又知道你的dark matter halo
就是我們站在那個halo裡面地球上
那邊dark matter total有多重
所以你就知道說
到底有多少的particle
in terms of number
的flux一直流過你
然後你又測不到
那你是不是就可以知道說
那他跟我交互作用的機會不可以大於多少
不然我應該要測到
所以重軸就是交互作用的機會
然後你看到的每一條線呢
就是那個機會的上限
就是
dark matter跟detector的交互作用
的機會一定要小於那條線
如果高於那條線
我們應該要測到
這個圖的邏輯是這樣
所以他其實有兩個方向
一個方向就是
我們現在把detector越做越大
像那個time projection chamber一樣
你理論上可以expect更多的event
如果他要測得到的話
所以持續的測不到你可以把線一直往下化
表示sensitivity
你越高你還是測不到
然後另外一個就是
你可以測到越來越小
的energy
那你是不是可以知道說
因為很輕的particle打中你
留下來的energy很小
那你是不是可以往這個圖的左邊
去畫那個線
因為你知道你可以測到這種能量
可是你沒有測到
那你可以在那邊放上
那個limit
那這個部分呢就是solid state
就在那一塊
這個是這個field現在最主要的
方向啦
那你可以把detector蓋更大
可是如果你要往
左推的話
你就需要更好的detector
那你會問說
那如果往右呢
往右是這樣
為什麼我們現在想要做delicate experiment
來測dark matter
因為其實我們有一個非常非常
強大的機器
在我們field一直在用
就是大強子對撞機
他們蓋的時候
他們的理由除了找這個
找那個exposon之外
他們其實是想要找
超對稱理論的
例子
然後超對稱理論的例子呢
曾經是我們對於dark matter
最期待會發生的事情
那他們的目標
基本上是在
TEV左右
或者是sub-TEV
所以就是我放那個圖的那個地方
然後你會問說
那我們現在到底要不要測到他們
答案是LHC一直沒有辦法測到
而且已經超過了
最早的版本的
超對稱理論
也就是說我們基本上已經rule out
最原本的超對稱理論了
所以現在的超對稱理論很多呢
就是在喬他原本的超對稱理論
根據我們持續的測不到
他們認為是一個
超對稱理論應該要有什麼
新現象的clue
去知道這個東西
所以
基本上你繼續往下走就是更sensitive
去測超對稱理論
的資料片板
有沒有錯
可是他持續測不到
就已經很奇怪
其實
如果你們有興趣可以問我
所以現在susie的那個
預期大概都在這個圖上的那裡
看了都會很驚訝
因為幾乎全部都是在我們已經rule out的地方
所以現在很多新的理論
出來是
如果不是超對稱理論
是一個我們完全沒有想過的
另外一個
dark side
就是暗黑界
我們都看不到
可是他非常非常的微弱的
會跟我們看到的世界交互作用
可是他是一個完全stand alone的
dark world
那他可以有很輕的particle
那我們就必須要有
很新的technology
往這個圖的左邊走
所以這就是我們的目標
然後你可以看到上面
那個SSD那個框框裡面
最左邊的那四條線
那基本上就是我們實驗的
四個不同的operation mode
所以我們在這個地方是最領先的
那我們現在要propose
下一個technology
再往下推
再往左推
所以
ok 這邊就最後一頁了
所以第一部分大家有
什麼問題嗎
這個是
好 就是我們現在
最popular的理論叫做
先講popular吧 見仁見智
反正就是大家最多人在
實驗在追的理論
是WIMP
就是Weakly Interacting Massive Particle
Weakly 不是in terms of
interact with us
是interact with anything 包括他們自己
所以WIMP
就是很弱 可是事實上
WIMP
應該說documented不一定要很弱
像那個誰 何樹宇最新發的一篇paper
就是SIMP
SIMP就是strongly
他可以跟自己strongly interact
那
跟自己strongly interact
的問題是什麼 他如果可以跟自己
很strongly interact的話
而且我說的不是gravitational interact
是真的就是
他們自己有他們自己的
那他們可以
condense成非常小的object
那這種非常小的object
他會
在跑這種
這叫什麼東西啊
那種超級超級
many body的這種
他們就跑那種
galaxy evolution
然後如果你讓documented跟documented
自己的interaction很強的話
他們會condense成很小
很快 他就condense成很小
他沒有辦法這邊形成一坨
然後
變成我們的
documented halo 他會變成
documented planet 類似這樣的東西
那
會不會變成planet
只要有gravitational force
因為這個跟
evolution的時間有關係
因為你的
你知道gravitational force有多強
那他可以condense 那condense有一個
歷程嘛
可是他可以很快的condense
我覺得我漏講一件事情 就是現在天文學家們呢
他們的
認知是這樣
就是宇宙在一開始的時候
東西都很
平均 就是很平均的分佈在
宇宙裡面 有些地方
有一點點的稍微fluctuate
就多一點點 然後呢
documented呢 在那邊多一點點
他就聚集成一塊
然後是documented halo
然後這些halo呢 才產生一個
local的gravity
把我們已經知道的
已經知道的matter拉過去
變成一個現在的structure
所以如果這個過程的
時間 速度啊
有改變的話
比如說他很快就condense成一個很小一顆
那他會沒有辦法形成
我們現在已經知道的
either就是galaxy的size
或者是galaxy的density
在宇宙裡面
所以我真的想問的問題是
喔 有人有了這種理論喔
所以
黑洞不是一大道觀測嗎 因為黑洞
黑洞就是只是靠重力
這樣邁進 所以
再從weakly interactive黑洞還是很強
所以你會發現
就是你沒有看到
看到物質
這個有人在做 可是我
我完全不知道他們現在
他如果一開始看到黑洞你也無法判斷
是黑洞的道理
喔 也有可能啊
聽起來很合理啊
但是事實上有人在做這個事情 就是有人在做
一件事情呢 就是
他可以讓dark matter
自己在那邊clump成一大坨
然後他說 你dark matter
和dark matter就算不跟我們作用
你也會跟自己annihilate
ok
假設他會好了
然後他annihilate之後呢
他可以
就變成paraproduction
to 其他的dark
什麼東西 這樣子
但是因為那邊很多 又很擠
所以even dark matter
couple to standard model的
機會很小
他還是會有很高的
這個event rate
最後couple成 比如說
就是 然後射出來
所以他們就在看那種
質量很多的地方
比如說我們認為
我們的
我們自己的銀河系的中心
是一個超重黑洞
那邊
就是一個熱點 就是很多時間
他們在看那邊
然後在看那邊的
gamma ray 不管是spectrum
或者是rate
有沒有超過
我們對於normal matter
形成那樣子的黑洞的期待
那你就可以說
那邊effectively
有一個dark matter的黑洞
可是這種實驗也很難做
因為你知道黑洞本來
就是一個非常violent environment
所以他等於是
你看到很多的gamma ray
你也可以全部都怪你的model
或simulation沒有跑好
所以他們的uncertainty很大
可是一直持續有人
他們測到東西
你可以說是一坨dark matter
或是dark matter black hole
然後裡面有parallelization
然後變成gamma gamma
然後
可是這個有一個
在dark matter的
self interaction有一個
upper bound和lower bound
有幾個upper bound和lower bound
他如果太weakly interact的話
他不會形成黑洞
那你就沒有辦法
either是
變成
我們的黑洞形成會亮的
galaxy
或者是他如果太強的話
他會很快的變成dark planet
那dark planet
你可以期待說
dark planet在某個地方就會有
dark galaxy
那這個東西是有人去做
可是做不出來
像那個有個實驗叫AMS
丁高中發明的那個實驗
最早的目的就是要找
dark world
所以是這樣
所以他有一個bound
所以他們現在就變成說
你還是可以去tune
dark matter self interaction
可是他有一個界線
我覺得
dark matter self interaction
會造成
假設這個有一個黑洞的話
黑洞會經由各種
mode去輻射
那如果dark matter self interaction
的話會覺得
應該是有dark matter
那你就會發現
假設沒有辦法測出
那個能量
跟其他能量
你會發現有個
對啊對啊
你是不是可以做
你說測黑體輻射
我知道你的意思了
所以你現在講的
黑體輻射是講
object的黑體輻射
而不是整個宇宙的
equilibrium
這個我不知道能不能做
我不知道實際上能不能操作
但是我覺得聽起來是可以做
因為我完全不知道他們觀測
到底怎麼觀測
天上的東西
對啊
就這樣
還有問題嗎
要不要接下來
看technical的東西
然後
4分稍微講快一點
好
所以我們到底在幹嘛呢
我剛不是說我們做solid state detector嗎
所以你現在看到的就是一個金格
ok
這是一個我們知道的crystal
然後
那兩條折線呢
就是incoming particle
然後敲到然後跑出去
然後那個軌跡上
那個小小顆的那個是電子
好我們知道dark matter不會有
electric charge
electric charge
我不知道有沒有其他charge
為什麼因為他如果有electric charge
他就會跟光子作用了
你看到那個敲到旁邊那個電子
就那個小小顆繞著轉的
那個一定是我們知道的particle
而且是charge particle
所以我們期待的dark matter應該會有什麼現象
因為敲到中間那個原子核
你會說那也可以敲到電子啊
對也可以啊但是你看大小就知道
誰比較容易嘛
這是一個不toolscale的圖你知道嗎
一個是超級無敵大對基本上不存在
大小的電子
所以我們基本上的假設是
他只要敲到電子他一定不是dark matter
所以我們就放一塊crystal
在那邊
然後讓他敲
然後我們要測就是敲下來這個
這個能量
好那我們知道呢
我們人類
最會長什麼樣的crystal
大家知道嗎
當然不是啊
那是你最會長不是人類最會長
好
答案是這樣人類最會長的crystal
叫做矽晶圓
台灣人怎麼會講錯呢奇怪了
好所以而且成本很低
因為industry已經幫我們研發好
要怎麼樣長很乾淨很漂亮
defect很低
所以我們的做法是長
我們就是長
矽晶圓
和germanium
就是矽的下一個者
這兩個是我們其實很會長所以成本很低
我們可以長很大而且很乾淨
然後呢敲到他之後
我剛剛是不是講說前一個我剛才
作為例子的實驗他會留下
這個ionization
之後會產生閃光對不對
但是ionization的閃光
ionize的能量
大概是多少大家知道嗎
就是EVish
可以嗎如果大家對
電子學有概念的話
就是比如說氫原子就是13.6EV
那如果更重的
原子的話因為電子被
放得更遠所以那個
拉力會比較小所以就是不到
10幾EV那就是EVish
那如果他
留下能量真的很小
小到不到EVish的話
我們測得到嗎
他不會留下來
他連最基本的一個單位的
能量都吃不下來
那他會怎麼樣他會變成一個在那邊一直搖
他不會把東西敲走他就在那邊一直震動
震動的時候呢
就變成一種震波
震波我們知道他其實
可以被翻譯成一種很fancy的詞
叫做fona那其實就是熱震波
我們可以測這個熱震波
我們的目標就是測這個熱震波
所以這個
測這個熱震波這件事情
立刻把我們的threshold從EVish
降到miniEV
因為一個震波的
基本的那個mode就是他的那個
frequency乘上伯朗克常數
就是他的單位就是他的能量
就是很小很小就是miniEV
所以我們立刻呢就從
我們的detection的threshold
從crystal他本身的
EV變成是
我們的可以拿來測這個
fona的detector的
的threshold
這個東西已經變成是完全不是一個limit
然後呢我們還會做另外一件事情
就是當他有
我們給他一個非常非常強的電場
across這個crystal所以他有任何一點點
電子吃到能量
然後dislocate
他就會被整個很暴力的拉走
然後一路拉到頂這樣
就跟你剛剛看到的TPC一樣
所以基本上我們是在crystal裡面做TPC
可是我們不是液體
我們是固體啊
所以這個電子在一路被拉的過程中
他不是一個流動的過程
他一路瘋狂去撞別人
一路瘋狂撞別人
他就產生更大的signal
更多的fona
有點像是一個amplify的過程
所以我們用這個方式呢
可以把很小的fona的signal變得非常大
那現在的問題是
我們要怎麼測他
這幹嘛呢
就是我們知道超導體
他有一個相變的溫度
在這個溫度以上他就是正常的
在這個溫度以下呢
他就是超導體
那基本上是一個像跳躍一樣的過程
好
那就一個很簡單的概念
你現在看到的圖
是一個被很仔細的engineer過的
超導的材料
所以他那個slope你才看得到
不然看到就跟垂線一樣
你如果把你的超導
剛好控制在溫度
你的detector在那個地方
是正常
然後能量被熱一散走
又立刻掉下來
基本上是非常sensitive
這就是我們現在用的
這個technology
那他的問題是什麼
他的問題是
你如果今天要把
很多很多的detector
放在你的很大的crystal的表面的話
你不可能你的detector的表面
不會有temperature gradient
對吧
那你大概就有一半的
他持續的是太熱
一半就是他的正常導體
他完全沒屁用
然後另外一半就是太冷
就是你打到他他也沒什麼sensitivity
因為他落在這個
這個區域
他不會產生這個signal
給你測
可是這真的是一個
我只能說現在是
available technology裡面的state of art
所以我們花了非常非常多
的精力要使用他
然後把他調到可以用
但是原理就是這樣
好
好然後
這實際上做起來會怎麼樣呢
你現在看到那個最右上角那個圖
那一大塊
就是我們的
我們的那個
wafer
你可以講說是wafer 其實就是crystal
然後他不是半導體
我們把他operate在30
mK
他是絕緣體
他不是半導體
然後他的厚度
也不是我們那種超級薄
可是要20吋的那種晶圓
我們是3吋大
可是長一大塊
厚度是3公分
然後我們上面
用光石刻的方式鋪上這個
TES
很多很多小顆量長麻疹
好大呢就是旁邊的這個一塊
一塊呢你可以看到
他有
1234
然後其實有八個像是
扇形的東西
然後那個八個扇形的末端的黑色
就是TES他自己
他本人但是為什麼TES要做這麼小呢
因為問題是
TES不希望
他自己TES上面
有很大的temperature gradient
所以你想要的是
是TES本人非常小
然後你還要另外再做一個
一大塊的
Phonon的absorber
把熱吸進來
然後全部傳給一個
非常小的TES
讓他本人是非常均溫的
所以從側面圖去看呢
粉紅色的部分
就是我們的crystal
我們的wafer晶圓
然後吸上來之後再couple到旁邊
水藍色的TES
這個過程是非常複雜的
而且成本很高
但這還不是最複雜的部分
最複雜的部分是他的signal還是超級無敵小
小到我們沒有辦法
比如說電阻嘛
你就量dc就好啦
你不是會有bias嗎
所以我們要再用另外一個
也是非常高科技的東西呢
高科技的等於詞
就是很貴啦
叫squid
在這邊
這個東西的原理是可以量到非常非常
小的磁場
可是磁場只有在
oscillating field裡面才會有
dc是不會有磁場
所以你就變成我們要把我們的TES
我把它圈起來
然後上面接一個AC的電流源
然後跨過一個電感
然後
電感呢就會產生磁場
給squid測
可是我們又希望說
我們TES不要被加熱
我們希望它被拉回
它原本的溫度
所以旁邊有一個
像是current divider
的電路
那如果今天TES
電阻變大了
流過的電流
就會變小,因為它流過隔壁的電流
會變大,所以它的self current heating
會變小
可是你持續把它放在一個
等cooling power
的冰箱裡面,它的溫度就會被拉下來
所以
這是非常complicated
然後再couple到squid,然後再上去
再用amplifier把它放大
所以我們的實驗呢
長這樣
你看到的呢
旁邊那個就是一個人的大小
大家應該可以理解
中間
這個小小的一根一根的
每一根就是右邊那個圖
右邊那個圖的下半
六個盒子
就是你剛剛看到的盒子
它有31根,所以就有
31乘以6,186塊
這個crystal,然後要放在一個這麼
大的實驗裡面
然後它的這個
我們叫tower,上面充滿著很複雜的
而且很昂貴的circuit
ok
然後我們放在加拿大的snow lab
兩公里underground
如果大家有興趣可以問我為什麼要underground
然後這邊future
future focus on low mass
然後
我們希望它非常low threshold
可是我們沒有辦法
讓single一個小小橢圓形的
ts變得非常sensitive
所以我們要把那一大堆
麻疹,把它
串連成一大塊
然後用一個single readout
讓它變成一個pixel
所以它一個pixel就這麼大,其實我們才12個pixel
等於是average掉
那個fluctuation
好
那它的問題是什麼?它的問題就是顯然
我們的reconstruct
那個撞到的位置
location resolution就很差
對嗎?好
所以我要再加速
再加速,好
然後我的投影片不加速
然後這就是
不同的electronics要冰在不同的溫度
所以我們還要一個超級昂貴的冰箱
去控制這個溫度,然後這是非常浪費
好
所以我們到底要做什麼呢?
你現在看到的是一個prototype detector
我會講很快,因為這邊基本上就
不太能
不太能講,我不要亂討論
就是你看到這每一個小點
都是一個single pixel
ok
然後它的這個pixel呢
你這邊可以看到一條線
這條線這樣走了上去
然後下來
然後再上去
然後再下來
每一個小點的signal
全部讀出
然後它都是single pixel
它不是串連成一個pixel
而且
它完全不需要cryogenic electronics
它的signal
可以大到直接測
那理由是什麼呢?
我們一樣是用超導
超導沒有電阻,可是超導有電感
為什麼呢?
因為我們知道
我們的charge carrier
它是有mass
你在正常的電
正常的電
導體裡面
是一個effective mass
因為它等於是在一個lattice裡面的電子
那在超導體裡面
它是cooper pair
一樣有mass
然後有mass呢
它就會有電感
所以我們去測這個電感
那測電感最好的方式是什麼呢?
比如說那好啊,那我就掃整個frequency
然後看它那個drop的速度
我就知道它那個斜率
我就知道電感是多大
可是這樣resolution非常小
最聰明的做法呢
是做oscillator
你再幫它配一個電容
然後變成這樣
ok
所以你有一個電感
然後你可以用進來的能量
這邊的粒子是光子
但是我們就是couple to phonon
然後敲破它的cooper pair
就改變了它的電感
改變了它的電感之後
這個oscillator的
oscillating frequency是不是就會改變
所以它的oscillating frequency在這邊
就會挪走
挪走我們就
從測這個挪走我們就知道
它到底被打破了多少的cooper pair
然後我們知道cooper pair每一個的binding energy是多少
所以我們就知道我們到底測到多少能量
所以實際上會看到
的樣子是什麼呢?
你把它插上
network analyzer
你就看到一大堆peak在這邊站著像梳子一樣
現在就不是在time domain
這是frequency domain
然後frequency domain如果有一個pixel被敲到
它就會往旁邊挪一下
然後真正的device呢
就是它又被
就是長這樣
就是一個cable進去
進去之後
如果你沒有hit on
那些resonant frequency
一進一出沒有問題
可是
hit on resonant frequency
就會有一個非常大的drop
所以它一條wave guide
就可以把所有pixel全部讀出
所以基本上在你剛剛看到的
CDMX crystal上面
12個pixel我們可以把它做成1000個
這是沒有問題的
好
然後就summarize這條過
好這是我們現在的status
聽起來很容易我們就做一個梳子
然後我們就瞬間有1000個pixel
這永遠沒有問題
這個研究生老師進來的時候都是這樣講
那問題是什麼呢
問題是
我們現在做出來的東西長這個樣子
就resonance很小
resonance大概2dB吧
你看看resonance
可是我們的wave guide
就是非常非常爛
就是20dB drop
的continuous
要不然就是我們可以啊
長這樣子
那wave guide大概-5dB
可是我們的
resonance大概只有
1dB吧反正就是都超爛的
好
然後最後講一個就是說
之後我們想要幹嘛
就是我們知道不同的超導體
它裡面的cooper pair
的binding energy不一樣
然後我們又知道說
呃
瘋狼的能量是什麼
所以如果我們挑
cooper pair的binding energy
大於
那個瘋狼energy的話
瘋狼撞上那個cooper pair
它不會吸收它會直接吐回來
因為它沒辦法打破最小的一個單位
所以
如果我們把我們的wave guide
做成那種材料
可是我們的detector叫做kit
就是kinetic inductance detector
做成可以被打破的材料
我們的百分之百能量都會
吸收在pixel裡面
所以我們的resolution應該會很大
然後我們的sensitivity應該會很高
對就這樣今天講完了
有點超過時間
其實我說R&D又沒講因為到後面有點太趕
那邊有人說話
會啊會錄起來
應該會錄起來吧
差不多要寫完
這個問題其實這樣
第一個就是你想要把你的resonance
Q factor做多大
因為你的Q factor越大
你就要掃越多點
要不然你會看不到它
那掃你的Q factor
多大的
依據是什麼你要怎麼決定這件事情
就直覺上來說
就把Q factor做超級大就好了
因為超級大的話就表示
它沒有那個自己detection
resolution的問題
可是因為你敲到了pixel裡面
產生了phonon
phonon還會
正波要傳到crystal的表面
它有一個
你知道正波除以crystal的size
大概就是它飄到表面的時間
所以它的wave shape
大概有一個
它的wave form有一個
在frequency裡面有一個
主要的band
那今天你要讓它couple到
某一個
那個叫什麼resonance
然後測它
把那個peak
convert到baseband
然後它baseband的寬度就是
等於是你的bandwidth
所以你的那個peak的resolution
其實是depends on
你的crystal有多大
然後phonon有多寬
所以我們其實沒有要它很大
還要control它不能太大
不然我們會漏掉
phonon的form shape
那大概是10的四次方
10的五次方
然後在我們看要放幾個pixel
然後每個pixel之間
為了讓它不要有干擾
你要把它的spacing看多寬
然後整個加起來
你就可以去推說
整個你的整個
dynamic range你要測幾個點
然後要多寬
那跟DAQ有關係嗎
有問一個
electronics的問題
Waveguide可以把
所有的sensor
free out
其實
講Waveguide就很fancy的
詞但其實就是電線
電線其實就是Waveguide
當你appreciate這件事情就覺得電線超級厲害
就好
我回到剛剛那頁
這個圖
你把旁邊那個
太極圖全部都去掉好了
就一條電線有沒有
好然後這邊有一個桶子一個桶子
那每個桶子都是pixel
然後那個pixel呢
是
一個LC電路
不不不LC電路
所以LC電路你可以把它想像成是
它是一個resonator
就是它是一個非常非常narrowband的
bandpass
而且是superbandpass
就是說當你的frequency
剛好落在它resonate
的那個
frequency的時候
你的signal不會從頭
流到尾
你會從頭流到這邊
然後就直接轉彎全部流下去了
ok
那這個圖呢
這個圖你可以把它想像成是
你拿出來的signal
塗掉進去的signal
所以這條橫線呢
是1.0
就是說沒有hit on
那個resonate的時候
多少進去多少出來
我現在說的是理想狀況
但是不是理想狀況
但是當它進去的
它進去的frequency
剛好是會從這個
大路漏走
它就會全漏走
所以這個會直接衝到底
理論上應該是要超級無敵低
所以就會變成數值
基本上就是這樣
那它一次會有一個frequency
還是永遠都是每個frequency都有
好
你可以想說我送個frequency
給它測啊
這是可以做的辦法
但是另外一個辦法是這樣
就是你送一個signal
進去
然後把出來的signal做frequency
看它差多少
所以你等於是一次送進所有frequency
對
但是它會比較慢
應該說它resolution會比較低
不是比較慢
是resolution比較低
所以我們通常都是
detector拿來
然後先做一次這個事情
看到所有的數值的那個差
那個一根一根的在哪裡
然後我們就送一大堆narrowband的
那些tone進去
知道我意思嗎
所以我們其實
就立刻少掉很多我們不需要的
那個頻的線的頂
所以我們的DAQ會快很多
但是對大概是這樣
看它的問題
人際就是這樣
至少對人來說
對人可以反應的時間來說是one shot
聽得到你是
我是長安平啊
你是長安平
啊不然勒
你在睡覺嗎
剛剛起來
就是那個
我覺得你剛剛一直在講啊
好像基本上大家都是
大部分都是在從硬體上面去
去改變
改進嘛
你有沒有想過
其實這個事情你可以
統計上面軟體部分
可以做一點幫忙
因為我感覺是你在前面
那個chamber的時候講的
它是一個比較連續的方式
其實也不完全
因為還是要敲東西然後敲人間
可是它比較連續一點
可是你到後面
變成transition edge的時候
它其實是有點像是說
我們要量一個人他有多變態
不是給他一個變態量表
然後假設成連續
而是說看他有沒有出去殺人
類似這種
它變成一次一次的行為
你知道我要講什麼嗎
你知道講髒話會錄下來嗎
知道
那沒關係管他錄下來好了
我今天不講這
那反正
好你繼續
所以你的curve才會變成是這個
這應該不是叫long linear
這是那個
logistic regression的線
所以其實
你等於是離散化一條
應該講
你離散化一條連續的線
或一條直線
那這個中間
然後我看你feed它那個方式
就是直接看它的結果
可是其實你如果把它
因為你現在的問題是說
我的感覺是
因為documenter是一個
比較算是小樣本研究吧
因為你的訊號很稀有
我沒有搞錯的話
嗯對
有一些處理小樣本的
資訊的方式可以增加
sensitivity
跟到時候estimate時候的準度
包括說你如果用一些像bootstrapping的方式
或是用一些
甚至你可以去用那個
那個
regularization
去regular
它的那個
regularize它的訊號
其實又是Bayesian method
你可以去增加
artificially的增加它的準度
雖然說這聽起來怪怪的
因為你其實不是真的
看到什麼東西
沒有這怪怪的
你到好像用什麼工廠去拆
可是不見得不行你知道嗎
它可以用在
因為問題有點長
所以
我重複一次
所以張安平的問題呢
除了中間講很多髒話
之外呢
他的問題是這樣
沒測到就測到
那沒測到就沒測到
可是我們可不可以用
軟體的方法
來增加呢
我們的
general
general而言實驗的sensitivity
這個意思嘛對不對
對
好
答案是可以
而且當你有一兩百個人做一個實驗的時候呢
這個部分也會有一百個人做
類似這樣
好
那我們為什麼
現在focus在這個部分
其實有一個很有趣的原因
就是因為當你開始做dark matter實驗的時候
你就會發現啊
你生活在的環境
你吸進的空氣
你用的鉛筆
都超級無敵非常radioactive
ok
所以問題是
我們現在可以
然後非常
用你剛剛說的軟體的方法
去correct他
不管是correct他的
true location或是
true energy
但是我們eventually會有一個問題
就是
我們想要很明確
信心水準很高的區別
這到底是我的detector housing
the radioactivity
還是真正的dark matter
然後我們呢
現在發現呢
最重要的
去區別這個的
差異的辦法
就是即使是neutral particle
只要他是
我們已知的particle
他鑽進detector的深度
一定會比dark matter淺
為什麼
因為他的interaction一定比較大
所以他比較早就被擋住了
所以我們非常非常想要準確的
知道他真正
東西的位置在哪裡
然後我們就直接買一個
超級貴的crystal
然後他外側二分之一
落在那邊的signal
全部都不要用
你知道這很浪費錢
但是我們就是要這樣做
所以我們要非常非常好的location的resolution
location的resolution
最重要我們現在最大的
limit
就是我們就一面六個pixel啊
不然你是要怎樣
我們的limit不是
軟體的部分的reconstruction
不好而是
你的detection基本上就是
最大的limitation
然後我應該有一頁
講這個東西
我沒有要講內容
我直接給你看圖
旁邊那個星星
還沒出來
旁邊那個星星狀啊
藍色的部分
是在其中一個surface的detector
紅色的部分是在
另外一個surface的detector
然後你可以看到啊
我剛剛不是說
一面有
有六個pixel
所以有12個嘛
那六個pixel其實是排成一個這樣子
三角狀加上中間一個
然後外面有兩個環
如果外面有兩個環
他有測到任何一丁點signal
我們就直接丟掉
在這邊沒有看到
在中間的很少
可是在三角形上的很多
那是因為我們是用中性的particle去打
然後做resolution的calibration
你可以看到
如果那個大小是3吋的話
那個寬度其實超級寬的
所以resolution超爛的
那你如果要這樣做的話
你要嘛就是
你要去挖到很邊邊
然後讓你去
說這個東西到底是
我們知道的particle
還是我們要找的particle
的信心水準很低
或者是你要挖掉超級多
可是either way都不是最efficient的辦法
所以我們要在硬體上做這件事情
算是最
你說的沒有錯就是說在軟體上增進是有在做
可是他相對於
直接改變硬體
他的effectiveness
差太多
但是你說的沒有錯
有喔有喔
我剛剛把麥克風關掉
所以講話比較慢
有喔
好那我再問一個
就是你剛剛那個
後來新的那個design
就是用
6個L跟C
然後看起來
就是在web上可以做40
然後你剛剛說
也不能做太高
那這樣的話你需要考慮
他的loss嗎
就是說他轉換成熱
超導態
會不會壞掉
好
好問題
答案是
這個是TES的問題
不是我們的問題
為什麼呢
因為TES他就是要
operate在TC附近
一點點local的heat accumulation
就會對detector的功能
有很大的影響
但是我們要的
就是turn on kinetic inductance
turn on
越多越好
所以TC是1K、2K的
材料我們都把他冰到
20mK
這樣子我們的kinetic inductance
很大啊
而且thermal fluctuation
就沒有什麼影響
所以這是TES優點之一
但是對
這是TES的問題
其他人還有問題嗎
如果沒有的話
就謝謝張宇

File: out/out_tyra_untranslated/Tyra Talks 2019/09_Photoelectrochemical Solar Fuel Production -- Progress and Prospect (2019).txt
張昌明博士,
他目前在德國的Technical University of Munich
做他的Postdoc,
他今天主要的演講主題是
Photoelectrochemical Solar Field Production
Progress and Prospects。
張昌明本身是
科技研究院教授,
他在德國的教育研究院
是科技研究院教授,
他在德國的教育研究院
是科技研究院教授,
張昌明本身是在台大化學做
唸他的Undergrad,
之後他就到UC Berkeley唸他的PhD
還有他的Postdoc,
他現在是在德國進行他第二個研究。
那我們今天很高興
歡迎張昌明給我們
介紹他最新的演講,謝謝。
好,謝謝宇童。
大家好。
我這樣聲音可以嗎?
可以。
先道歉一下,
如果我今天講話有點卡,
那是因為我這邊
歐洲時間是早上五點,
所以現在正在喝我的第一杯咖啡,
所以可能會有點遲鈍一點。
那如果過程中大家有什麼問題
就可以隨時打斷我,沒關係。
那現在回頭看之前設定的題目
好像有點太Broad一點,
但是基本上今天是講
是想要跟大家分享
過去這兩三年
我博後中間的一些成果這樣子。
那從
我覺得我們角度是說
以人類來講我們需要用到非常非常多的能源。
那這是一個統計的資料是
目前全人類
每一年大概是平均消耗18TW的能源。
那當然隨著科技進步
這個數字會一直增加。
大家是預估說在30年左右
這個數字會增加到60個TW。
那代表說我們需要找一個新能源的來源。
那目前為止
大部分這些能源都是從
所謂的化石能量過來的。
那當然我們一直燒化石能量代表說
我們就每年不斷地把二氧化碳排到大氣當中。
那我們也可以看到
因為這樣
這個是UC San Diego的一個Project
他們從1950年代就開始
從夏威夷追蹤
大氣中二氧化碳的濃度。
那我們可以看到在2015年
這個濃度已經正式突破400個ppm這個關卡。
那當然這也造成所謂的全球暖化的問題。
那為了解決這個問題
那代表說我們要同時要找新的能源的來源。
然後又要同時避免說
製造更多的二氧化碳。
那代表說我們要尋找一些
不會排放二氧化碳的能源。
那一個很理想的選擇當然就是太陽能。
那比如說這邊我們可以看
我們每年地球表面
太陽能的入射的能量就有
12萬個TW
那這是遠遠超過我們的需求。
那所以這幾年我們也知道
全球各地太陽能的裝置一直在增加。
不過到目前為止大概在
三四百個GW
所以在裝置能量上面還有一段時間要走。
但是我們也可以預見到一個問題是
太陽能這個來源
它並不是一個非常穩定的來源。
它是跟天氣然後跟季節有關係。
所以我們需要有一個
把多餘的太陽能儲存下來的方法。
那這方面大部分就有兩個方向。
一個當然就是所謂的發展電池。
那這個一個大部分我今天是不會講。
就不是我自己的範圍。
但是在另外一個部分就是用
除了用電池的方法把能源儲存下來之外
我的領域是怎麼用
把多餘的太陽能用化學能的方法儲存下來。
那這個方法
大家怎麼做到這件事情呢?
那基本上我們的目標是
把太陽能轉成燃料。
那我們第一個方法是所謂的電化學的方法。
那它是兩部分。
我們就把不管是用什麼方法發的電
多餘的電用電力的方式
然後我們就可以做一個電化學的cell。
那我們電池在這邊。
那我們可以在陽極跟陰極各放一個催化劑。
那比如說在陽極
它是我們氧化反應發生的地方。
我們可以把水氧化成氧氣。
那在陰極我們就同時把水還原成氫氣。
那這個氫氣就可以拿來做
就可以被儲存下來
然後之後可以拿來做燃料。
不管是燒來發電
或者是配合燃料電池
做所謂電動車的來源、能源。
那這種方式是純粹電化學的方式。
那要做到
比如說把水分解成氫氣跟氧氣這件事情。
在熱力學來看
我們是需要大概1.23個伏特。
這是最基本的要求。
那但是在實際上來講
我們不管什麼化學反應都有一個
所謂的kinetic barrier。
那在兩邊都要克服這個barrier。
那實際上我們大概需要1.7到1.8的伏特
才可以做這個
所謂的水分解的反應。
那這是一個approach。
那另外一個approach就是
把這個兩個步驟的
兩個步驟結合成一個步驟
我們就直接把光轉變成燃料。
那我們怎麼做呢?
我們可以把
比如說我們在量級的部分
放進一個半導體。
比如說這邊我們有一個N型的半導體。
那N型的半導體呢
我們把它放到水裡面的時候
在介面就會產生一個shocky barrier。
所以它的架帶跟導帶都會往上bend。
那在熄光之後呢
我們有電子電動嘛。
那因為這個bend bending的關係
所以我們的電動就會往容易的方向走。
那這個電動就可以用來
把進行氧化反應
把水氧化成氧氣。
那代表說我們用這個方式來做的話
我們的之前說需要1.7、1.8伏特
這個電壓就是完全取決於
我們半導體的bend gap有多大。
那經驗上來講
我們這個光電壓大概
最多最多也只能做到
它自己bend gap的70%。
那代表說如果我們要用同一個半導體
來提供電壓做這個水的分解
我們大概需要一個
2.5eV以上的半導體。
那這代表說
在太陽光譜裡面
有很大部分的光我們是沒辦法運用的。
那我們也可以改進我們的approach。
我們在氧極跟氫極都用不同的半導體。
比如說我們在第一層
氧極的部分我們用一個
稍微大一點的bend gap的
N型的半導體
那我們就可以做氧化反應。
那比較短波長的光被吸收之後
長波長的光還是可以透過去
那我們用一個比較小的bend gap
這時候我們用P型的半導體
所以它的光電子就會往
中立方向跑然後進行反應。
那這就是底層的光音極。
那用這個方法我們就可以
選一個最optimize的
bend gap combination
那我們可以運用
大部分太陽光裡面的光譜
然後同時產生足夠的光電壓來進行
不管是產生氫氣或者是
最近比較紅的
但是也更藍的所謂的
CO2 photo reduction
也就是說把CO2轉換回
化學燃料。
那所以我的研究主要是
注重在所謂的
photo electrochemical的
solar energy conversion
那今天我會講
一個例子是
在P type的photo castle
然後也會介紹一些
N type的photo anode。
那我們是想要發展
尋找一個適合的光電極材料
那我們光電極
它的效率是怎麼定義
那我們要怎麼去
找一個高效率的光電極咧
那基本上我們發展光電極
我們定義它的效率是
看我們可以得到光電流有多少
那比如說我們
中間這個是我們的光電極
照光
那我們可以在電極上面
apply不同的potential
然後我們就去測量
我們有多少的電流出來
那這個
我們可以
進行這個實驗在
沒有光照的情況下
或者是照光的情況下
那中間這個差距就是所謂的
光電流也就是
把光子轉換成電流
因為有電流代表說
我們整個
熔液跟光電極中間形成一個迴路
那就代表說在
光電極跟熔液的界面
有化學反應產生
當然這個光電流越高代表
效率就越高
那
基本上我們入射光
的強度是定義好的
因為就是太陽的光譜
然後大概是
全球平均下來的強度
所以入射光是固定的
那
這樣我們分析的話我們得到的
光電流就跟
我們材料
自己的三個
效率係數有關係
第一個效率係數是
熄光的效率
那當然你band gap越小
你熄光能力越強
你在同樣的光譜下面
就有更多的電子電動
會被產生
那電子電動產生之後他們需要
移動
然後往熔液的
界面那邊移動
那在這個過程當中可能就會有
所謂的recombination
那電子電動recombination之後就不見了
那就代表它會降低我們的效率
所以為了
有高的這個charge separation
efficiency
我們需要我們的材料
有一個比較好的
carrier transport property
那最後呢
當我們的
不管是電子還是電動到熔液的表面之後
他們需要
做一個
charge transfer到熔液裡面
才能進行我們的化學反應
那但是這些反應通常是
比較慢然後有connected barrier
所以我們也會有一些
效率上的損失
因為
這些電子或電動
會停在表面
讓到化學反應
有足夠的時間發生
那在這個等待的時間裡面
也會有所謂的surface combination
那除了這個
這些因素之外
我們也希望說
我們的材料不需要
太貴的方法才能合成
或者是
它不需要一些很稀有的元素
所以在製作產品上
會比較低廉一點
然後另外一個重點是
這些無機的材料
是非常討厭水的
跟我們人類或者是生物
非常需要水
不一樣
這些無機的材料
尤其是你在水裡面
然後又給它加一個電壓的情況下
是非常
有可能發生
分解或者是
不穩定的情況
那為了做
我們
最終是希望把這個技術
做成一個
大規模的成熟的技術
可以解決我們人類的
能源上的問題
所以我們希望成本低
希望它夠stable
然後效率又高
所以說
我們可以看一下我們目前
所謂的太陽能電池
這個領域
一些比較成熟的半導體
比如說Silicon
它是夠
效率夠高
我們也有很
成熟的技術可以做
大規模的量產
但是它在水裡面是不穩定的
那所謂的珊瑚族半導體
也是非常有效率
但是基本上
目前還沒有辦法大規模量產
那他們同樣也有
穩定度的問題
我自己的研究還有
目前
學界也有很多人是在
研究所謂的
Metal Oxide
有這些是比較容易製造
然後同時在水裡面
也算蠻穩定的
但是一個很大的共同問題就是
這些Metal Oxide在進行
所謂的Energy Conversion
這個應用上面
是效率是
跟Silicon比起來是差非常非常多的
那
我們的
目標就是想要知道
為什麼這些Metal Oxide的效率
目前還是這麼低
那了解這些原因之後
我們希望用
這些知識去引導我們
去找出一個
新的材料
可以同時滿足這三個需求
所以在第一個部分我會
用
這個粒子
所謂的Copper Iron Oxide
它是一個P-type的
Photocasol
然後在第二部分我會
提一些所謂的Copper Vanadium Oxide
as a Photogano
那
所謂的Photocasol
它是一個P-type材料
那它是
吸光之後在
裡面進行一個還原的反應
那
基本上大部分的氧化物其實是
N型 因為你很容易有
所謂的Oxygen Vacancy
那這是
一個Native的N-type
那
所以要找P型的
氧化物其實是非常
有點難
那一個最常見的P型
氧化物其實就是氧化亞酮
或Copper Oxide
那這個材料其實
在太陽能電池領域
已經被研究的蠻
透徹的
就是
以做太陽能電池來講它也
曾經
它也可以有蠻不錯的效率
但是
問題是
我們要做Photoelectrochemical Energy Conversion
在水裡面
這個材料是非常非常不穩定的
那代表說它在
五分鐘之內
它就會死掉
那死掉的原因是我們可以看到它的
Conduction band
主要是Copper的
4S orbital
那你照光之後電子在Conduction band
裡面就會把
一架銅還原成金屬銅
那代表說
在很短的時間內
我們的氧化物就會
逐漸的被還原成金屬
那
大家就想要說
怎麼改良這個材料
那一個方法就是我們加入第二個
金屬
那這些是一些常見的例子
那這個好處是
因為我們還是有一架銅
在我們的材料裡面
所以這些Oxide還是
Native P-type
那另外一個好處是
加入第二個金屬之後我們有
可以調整
我們的Band Gap
我們可以把Radiance band往上推
或是把Conduction band往下降
那這樣我們的Band Gap就減少
我們可以更有效率的去運用
太陽能
太陽光譜
而且另外一個好處是
我們把Conduction band
Minimum的
Character改了之後
我們可以
減少我們把銅
進行還原的機會
那可以把材料做得更穩定一點
那
所以我第一個要講的主題
就是這個Copper Iron Oxide
看起來是非常
有吸引力的一個材料
因為不管是銅或鐵
都是在地球裡面
都是非常多的元素
所以在製作上
其實成本是非常低的
那它的結構
晶體結構在這邊
那每個鐵三架原子
周圍有六個氧原子
所以它是一個
八面體的配合結構
那一架銅它是一個
Linear的配合結構
然後它基本上是一個
Layer by Layer的Structure
那基本上如果你
看Literature
有很多不同的方法
種液態的方法可以合成這個材料
但是有一個很有趣的
我現在要去
找Thomas
是的你說
我現在聽不到
得出來嗎
會打鈴鐺的
然後我們非常的
抱歉
加班
我現在聽不到Thomas的聲音
你是不是不小心
我剛回來
OK好
剛剛有一些
那大家現在看得到screen嗎
現在看得到
OK
你這一
對
是從這邊斷掉的嗎
OK
好
基本上就是
如果
回去看資料
有幾個不同的方式
可以合成
Copper Iron Oxide
那第一個方式是所謂的
Sol-Gel Synthesis
基本上是一個Spin Coating的方式
那你可以做
從電子顯微鏡的
影像
剖面圖可以看到
它是一個蠻
緊密的一個薄膜
那
這邊這個藍色的這個
Data就是所謂的
CV Curve
也就是說在不同的
電壓下面
我們的光電流有多少
它有這個上下的跳就是因為
它是光是在
有時候開有光
有時候沒有光
這就是所謂的光電流
Photocurrent
那藍色這個呢是所謂的
Oxygen Reduction Reaction
也就是說我們在總體裡面
放了很多的氧氣
那氧氣也是一個很容易被
還原的一個分子
那所以說
我們可以看到這個材料可以
很有效率的
去還原氧氣
但是如果我們是要
讓它做HER
就是把水還原成氫氣
我們就沒看到有多少
光電流
那代表說
這個材料的表面
是對於
所謂的Hydrogen Evolution
來講是沒什麼效率的
那
大家也發現說
主要的問題是
當你把這個材料放到水裡面之後
會有一個Surface的
Hydroxide Layer
就會
Electron就會被Trap在裡面
而不是轉移到水裡面
去產生氫氣
那但是有趣的點是
你也可以用
電沉劑的方式來
合成這個材料
那從電子顯微鏡的剖面圖
材料是非常
有很多這種小的
奈米孔洞
那代表說它的表面積是變大
然後同時呢
電沉劑的方法
做出來的材料也不完全是純的
Carbon Iron Oxide
很容易會有所謂的
Copper Oxide 二價的氧化銅
在裡面
那這種材料不但
跟
之前Soldier比較起來
它反而可以去
做理論上更難
進行的
CO2 Photoreduction
我們知道CO2是一個非常
穩定的分子
那為什麼用不同的
方法去製備一個材料
我們的活性
會有這麼多不一樣
那我們看到這邊有
一個
它基本上Morphology就很不一樣
然後它的材料
純度方法也很不一樣
所以第一個目標
我就想要
做一個有控制性的合成方法
我們可以調整
材料的純度
然後但是
維持一樣的Morphology
那這樣子我們就可以
去判斷說到底
這個活性的
來源是材料本身的活性
還是這個
Secondary Phase的活性
那我們製備的
方法是Reactive Sputtering
這是一個真空的鍍膜的方式
那我們有
銅跟鐵兩個Target
那我們可以
兩個鷹級的Target
那我們用Argon Plasma
去打在Target上面
然後把材料
沉積在Substrate上面
那
用這個方法我們可以同時做一個
蠻大規模的
很容易量產的
一個規模像我們很簡單就可以
做5乘5
個平方公分
但是在工業上這也可以
很容易的Scale up
到幾十個
幾十個公分
這樣子
那我們可以
也可以同時調整
我們材料裡面銅跟鐵的比例
那中間這邊
就是銅跟鐵的比例
那在1比1的這邊
我們是得到一個
非常純的Carbon Dioxide Phase
我們從X-Ray
可以繞射
或是從拉曼光譜
散射方面都可以看到是一個
非常純的材料
但是當我們加了
比較多的鐵之後
我們可以看到一些Secondary Phase
那我們可以鑑定出它是
主要是氧化鐵
那另外一個方面
我們如果放比較多的銅進去
我們看到的
Secondary Phase是二價的氧化銅
那我們有了
這一系列的材料之後
我們就可以
做一些比較有規模的
比較
不論是它的Photoelectrochemical Performance
或是用純的材料
我們去鑑定它的
光學性質
它的Carrier Transport Properties
或是整個材料的Electronic Structure
那首先在
所謂的
Photoelectrochemical Performance
方面
我們首先先
進行同樣的量測
那這個
這不是所謂的Hydrogen Evolution
我們加了
這個Sodium
Persafate
這是一個所謂的Electron Scavenger
代表說它也很容易被還原
那如果大家還記得這個
式子的話
那我們加了一個非常容易被還原的
東西在
裡面代表說我們
假設最後一個這個Charge Injection
Efficiency是
非常有效率的
就基本上是1
那麼可以看到我們得到了大概
1mAcm2
這麼多的供電流
那
但是我們如果不加這個東西
代表說我們想要做一個
Hydrogen Evolution的反應
那我們的電流密度大概
降低了20倍左右
那這個是
所謂的純的材料
那我們如果看在
我們剛才支配的這一系列
的材料裡面
在左邊有Electron Scavenger
的狀況下
供電流的密度基本上是差不多
但是在右邊
我們可以看到
在我們銅
的比例比較高的狀況下
我們供電流的
密度
是明顯的是比較高
那我們可以看到在
CV的
Data裡面也有同時有
另外一個Foam
這個Foam代表說有一個
額外的氧化還原
反應
在材料裡面
那如果大家還記得
這些比較多銅的
Sample其實是有所不純的
氧化二駕銅
那
從這個Data我們可以
推斷出
尤其在右邊
右下角這個地方
比較高的供電流
做CO2 Reduction
其實是因為氧化
銅
擔任一個催化劑的角色
所以不管在任何情況
我們的Copper Iron Oxide
都只是擔任一個吸光的角色
那它表面自己是
沒辦法
進行CO2
但是當你有多餘的
氧化銅的時候
這些氧化銅會首先
被還原成氧化亞銅
或者是金屬銅
然後擔任一個催化劑的角色
那接下來
我們是進行一個
光學性質的量測
那我們這邊是用
光學性質量測
我們可以分析它的
吸收係數
那我們也可以做一個
Tau Analysis
我們發現它是一個
Indirect Semiconductor
那Band Gap大概在1.43EV
那它的Direct Band Gap
大概在3.09EV
那
但是
我們剛才說
我們供電流密度大概是
1mA per cm2
但是我們看
如果它的Band Gap在1.4
它其實是
可以吸收非常非常多的光
那我們如果去
比較
我們被吸收的光子
跟我們得到的電流這個比例
那就是我們的Conversion Efficiency
那我們就去
算這個效率
它其實是不到10%
那代表說超過
90%的光子
被吸收之後
我們沒有辦法在
容易的介面
把它拿出來
那代表說有很多的Recombination
產生
那這個Recombination其實就是
我們看
這些新的氧化物材料
就是一個非常
共通的最大的限制
那
這邊
主要是
一個比較
灰色這個是所謂的Photosomal Diffraction
也就是說
我們量測材料的吸收
那材料吸收光之後
把光的能量轉換成熱
那我們可以看到它有一個
非常快的
Sharp Onset
那紅色是所謂的
Photo to Current Efficiency
它有一個
它的Onset同樣是在Band Gap
但是它的Increase
就明顯的慢很多
那代表說在可見光
同時在
500到800個奈米
這個可見光的區域
很多光子可以被吸收
但是沒有辦法被
運用成Photocurrent
那同時我們在Sharp Band Gap的地方
我們看到有一個
比較小的吸收峰
那這個我們之後會
探討這個是什麼東西
那
我們說
很多
這些氧化物尤其是過度金屬
氧化物的共同的
限制就是
所謂的Bulk Recombination
那為什麼是這樣子呢
我們如果看這些過度金屬
我們看
它的Band Structure
它的3D Orbital其實
並沒有全滿
一般的
Band Theory
來看它其實應該是一個金屬材
那為什麼這些氧化物
是一個半導體
甚至是絕緣體呢
那是因為這些D-Electron中間
互相有很強的Interaction
那代表說
因為這些Interaction
所以我們的金屬的3D Band
會分裂成
所謂的架帶跟導帶
那
我們同時也有氧離子在
氧化物裡面
所以取決於
這個Oxygen 2P Band
是在比較
能量比較低的地方或比較高的地方
我們可以有這兩種
不同類型的
Insulator
一的是Mold Harbor Insulator
那代表說架帶跟導帶都是金屬的3D
或者是
架帶是金屬的
Oxygen 2P
或者是金屬的3D
那
不管是哪一個類型
在這些氧化物裡面
因為它們是
怎麼說呢
跟傳統的Silicon
或35組半導體比起來
這些氧化物的特點在於
雖然它們也是半導體
但是
我們電子要傳導
它
因為這些氧化物的
離子性比較大
我們有
所以說電子必須在不同的
原子中間跳來跳去
比如說在
右上角這個Case
我們的電子產生之後
必須在不同的金屬
中間Hopping
而電動必須在不同的氧原子
中間Hopping
那代表說我們的電子是
非常的Localized
那這個Localized的過程中
同時會去
改變它周圍的晶體的結構
那代表說
現場會大概有點不一樣
那這有什麼影響呢
代表說
它們的Mobility就會
比較差
就像是在一般Silicon裡面
它沒有這種
Localized Electron的問題
那就像你去野外
散步
沒有人會擋你
你要去哪裡就去哪裡
那在這些氧化物裡面
就像比如說你在西門町
人很多
那你想要往一個地方走
那代表你要去的地方
的人必須散開
有一個空間讓你可以走過去
那代表說你在走的過程中
你周圍的環境也要跟著你改變
那理所當然的
這個Mobility就會低很多
我們覺得這大概就是
氧化物的
Charge Mobility
很差然後同時
因為這個原因所以我們
有很多的Bulk Recombination
那我們怎麼去證實
這個假說呢
我們
這個一開始
西翁之後電子電動
Localized產生
這個所謂的Polaron
這個過程是非常快的
所以我們就想要用所謂的
Motion Absorption
去觀察這個現象
那基本上
一個很典型的
量測
像是這個樣子我們首先用一個
非常短的
Pump Pulse去產生一個Excited State
那因為Excited State
它的電子排列
跟機台不一樣
所以它對不同的光的
吸收也會不一樣
我們就可以用第二個Probe In
去量測說不同的Excited State
它的吸收度有什麼不一樣
那我們可以改變
Pump跟Probe中間的
時間的Delay
那我們就可以Follow
產生Excited State之後
它是怎麼Relax下來
但是這個
方法基本上
一開始都是應用在容易胎
那我們發現說
我們有一個
我們現在是在研究固態的材料
所以除了所謂的Transmission之外
我們同時要考慮Reflectivity
那代表說
我們必須同時量測
所謂的Transition
Transmission還有Transition Reflectivity
那
我會跳過一些Detail
但是
重點是說
我們同時量測Transmission
跟Reflectivity
我們就可以回推我們所謂的
Differential Absorption
那在固態材料方面
我們可以看到這種
類似
First Order或Third Order
微分
的這種訊號
那這是因為
不同的Absorption Oscillator
Either是Shift
或是Oscillator
被Broadening
所產生的
那這是我們之前用
另外一個材料去
建立這個分析的方法
那回到我們的Copper
Ion Oxide
這是我們的Transition Absorption的Data
我們可以看到在
接近Inter-Ribbon Gap
跟Inter-Ribbon Gap的地方我們有很多
改變
那同時在Sub-Ribbon Gap
就是在Infrared這個部分
有一個非常平的吸收
那這是所謂的
Free Carrier Absorption
也就是說
被吸光之後
這些Free Carrier Absorption
就會出現在這個區域
那這個Free Carrier Absorption
其實是非常短命的
大概在一個Pico Second之內
我們這個訊號就不見
那同時呢
我們可以在
比如說在
接近Inter-Ribbon Gap這個部分
有一個比較
長命的Excited State
產生
我們覺得這是一個
間接的證據說
我們的Free Carrier
Localized之後
產生一個
Pororong State
那代表說
在一個Pico Second之後
我們就沒有任何的Free Carrier
反而是產生了Pororong
那這些Pororong
當然還是可以進行
Transport 但是他們的Mobility
相對之下就低了很多
那接下來
關於所謂的
Electronic Structure
我們首先有一個
Cooperation
用DFT Plus U
的方法去算
根據經體結構去算
Electronic Structure
那中間
0的部分這個是
Full Mean Level
那在左邊低能量的部分
就是所謂的Balance Band
那從計算過程來講
在Balance Band的上面
最接近Balance Band
Edge的地方是
主要是Copper的
3D Electron
那更低的地方是Oxygen
那在更低的地方
是所謂的Iron 3D
那在Conduction Band的部分
有兩個Band是
Iron 3D
然後在比較高的地方是Copper
那我們就
如果想要做實驗去證實
這個計算結構就不對
那我們第一個實驗就是用
所謂的XPS
那代表說我們用一個X-Ray
去把Balance Band的Electron
游離掉
那我們去根據分析這些
Photo Electron的
Kinetic Energy我們可以回推
在材料裡面它的Binding Energy
那我們可以看到
我們可以看到有四個Peak
那
接下來的兩個Peak就
跟計算結果裡面的Copper
差不多
然後接下來的兩個Peak就
跟氧還有鐵的
貢獻差不多
那你可能會問那為什麼
我們看起來實驗上面的
Ratio跟計算出來的不一樣
那是因為我們
實驗裡面
我們用的X-Ray
它的Ionization Cross Section
對不同的元素
是不一樣的
那在我們的實驗條件裡面
Copper的Ionization Cross Section
是比氧
或是鐵高很多
那這解釋說為什麼
在我們的實驗結果裡面
最上面這兩個Peak的強度
比另外兩個Peak高很多
那我們也可以
用所謂的X-Ray Emission
那代表說我們也是用
X-Ray但是我們現在是
游離掉電子
之後我們看Valence band的電子
怎麼回填
這個Cohort
那這個回填的過程
我們會放出一個X-Ray
的光子
我們可以分析這個X-Ray放光的
光譜
可以得到Valence band的
distribution
那我們這邊看到
在Oxygen的KH
X-Ray Emission我們同樣看到四個Peak
那在這個過程中
因為我們是看Oxygen的
Co-Level Excitation
那理所當然的
從Valence band回填回去的時候
我們看到的就是比較多
從Oxygen自己的
電子回填
那也是因為這樣
所以我們看到反而是
中間這個Peak
的強度是比較高的
那這是所謂的Valence band
那所謂的Conduction band
在計算過程中
我們看到
最低的兩個Conduction band
是Iron的
主要是從
Unoccupied iron orbital
那我們就用
X-Ray absorption spectroscopy
那這個方法呢
我們是量測
從Co-Level到
Unoccupied的Conduction band level
然後我們可以改變
錄射的X-Ray的能量
去看有多少光可以被吸收
那我們可以比較
比如說在氧化鐵
來講,我們看到有兩個Peak
那這是因為
對鐵來講
它同樣是一個三架鐵
那
它是一個
它周圍有六個氧
它是一個八面體配位的結構
所以我們可以
看到鐵的3D orbital被
分裂成1G
跟T2G level
那在我們的Copper and Oxide
我們同樣在
相同的能量看到這兩個
Peak,那在更高的地方
我們發現一個新的Peak
那根據我們的
計算來講,這可能就是
所謂的銅
從銅的Unoccupied orbital
產生的
那
我們也可以做這個計算
那這也是用
DFT,用Many-Body
Extra Absorption
的
的計算
我們同樣幾乎可以
Reproduce這三個Peak
那我們也可以選擇說
從計算結果這三個不同的Peak
分別是對應到不同的
Final State,我們可以看到
第一個Peak是
氧跟鐵的Non-Bonded State
那第二個Peak
這邊呢,也是
氧跟鐵中間的Anti-Bonded State
那最高能量
這個Peak呢,是
銅跟氧的
Anti-Bonded State
那代表說我們不但
印證了我們的
計算結果
是正確的
也就是說
比較低的兩個Peak是從
鐵貢獻的
那最高的是銅貢獻的
我們可以了解說不同的Peak
或是不同的
Connection Band
它的Electronic Structure是怎麼樣
那我們怎麼驗證呢
我們可以把
之前的這些不同的X-Ray光譜
結合成
就所謂的Resonant
In Elastic X-Ray Scattering
那基本上
我們也是用不同的X-Ray
光子去
激發一個電子
從Code Level到Connection Band
但是我們可以改變
錄射X-Ray的
能量,我們去
分析
從Valence Band回填回去的
這些X-Ray Emission
有什麼不同的
改變
那
這個也是在
Berkeley的Advanced Light Source進行的
那我們的Sample
是放在這邊
那我們有
錄射的X-Ray
那我們是分析
這個X-Ray Emission的
能量
那
如果還記得兩個Slide之前
我們說這個是Oxygen的
KH X-Ray Emission
我們有中間這個Peak是從
Oxygen 2P
的Contribution
在Valence Band裡面的Contribution
那我們
所謂的Rigs Data
就是把同樣的一個
量測,但是我們去
改變不同的Excitation Energy
那
在這個圖
看起來有點複雜,但是在
X軸就是同樣是
X-Ray Emission,那在Y軸
方面就是不同的
Excitation Energy
那
我們可以看到在當我們改變
Excitation Energy的時候
整個X-Ray Emission的
形狀
是改變非常多
那第一個部分我們可以看到
Emission的Onset
在增加Excitation Energy的時候
會往比較高能量去走
那這代表
我們的材料是一個
Indirect Semiconductor
為什麼呢?在我們Direct Semiconductor
我的Valence Band Maximum跟Connection Minimum
是在同一個
K-Space
那當我們增加我們
Excitation Energy
我們相對之下我們看到
X-Ray Emission應該是往低能量的方向跑
那
但是如果在Indirect Semiconductor
我們的Valence Band
Maximum跟Connection Minimum
是有一個
錯開的,那當我們
增加我們X-Ray Excitation Energy
的時候,我們相對之下
看到的X-Ray Emission是會往
高能量的方向跑
也就是我們這邊
觀察到的
那
同時呢我們也可以看到
有一些比較
比較
其他的改變
比如說
當我們激發在這兩個
Peak的時候
我們看到
在低能量這邊
這個峰是比較明顯的
但是當我們移到第三個
的時候,這個峰就不見
反而是在高能量的
這個地方有另外一個比較
Sharp的Peak跑出來
那這代表說
我們激發到這個比較
高能量的峰的時候
記得我們是激發到
Unoccupied Copper State
那代表說我們的X-Ray Emission
就會帶有從Valence裡面
代表比較多的Copper
3D的Character
那
也就是說我們激發在兩個
低能量的峰,我們看到的是
養自己的Emission
還有比較低能量的
Iron 3D的Emission
那當我們激發到第三個峰
也就是所謂的Unoccupied Copper State
的時候,我們會看到
比較多的Copper 3D Emission
那這可以解釋說我們看到這些的
不同的變化
那這代表說
我們不但知道
我們是一個Indirect的
Semiconductor,Band Gap是1.4EV
我們也知道
我們的Valence Band是Copper
我們的Connection Band Minimum
是Iron
那這是一個所謂的Metal to Metal
Charge Transfer
的Semiconductor
那我們同時也可以
做類似的量測
在所謂的
在Iron LH
那這個方法呢
我們看到也是
X-Ray的Emission
跟Excitation Energy
也有很大的關聯性
那這個方法
我們可以看到
第一條斜斜的
這條線是所謂的
Elastic Scattering
也就是說它是跟
入射的X-Ray是一樣的能量
所以這基本上是沒有什麼事情產生
但是在平行的
這個方向我們可以看到有
兩三條
斜斜的Diagonal的Peak
那這代表說不管是
我們用什麼X-Ray的
Excitation Energy
我們都有一個固定的
能量損失
那就跟我們的
Optical Raman Scattering是一樣的道理
那在Raman裡面
這個固定的能量損失
告訴我們Lattice Vibration
的能量是多少
那在這個技術裡面這個固定的能量損失
告訴我們一些
不同的Information
我們怎麼解釋呢
我們可以
同樣也可以把這些不同的
X-Ray Emission
比較
那我們這邊是
不是絕對的
X-Ray Emission能量
而是相對之下有多少的能量損失
也就是說我們是
用一個斜的方法去
Align
這些Emission
有三條固定的
Energy Loss
第一個是在大概是一個Electron Volt
也就是
不管我們用什麼能量
去激發我們固定的損失
一個Electron Volt 這是為什麼呢
這是我們的
斜的
Ground State的Configuration
它的
它有五個Electron
然後一個High Spin的Configuration
那當我們進行一個
X-Ray的激發之後我們有一個Cold Hold
所以我們在2P有一個
電動 那我們多了一個
電子在3D裡面
那當它回到
Final State的時候
它可以回到本來的基態
那就是沒有任何的能量損失
或者是它可以回到一個
四重態
那代表說
這個能量損失就相當於
從我們的基態把一個Spin
翻轉過去
那
這個Electron Volt的
Energy Loss就代表說是一個
Td Excitation的Energy Loss
那
如果記得的話我們之前在量測
光學
吸收性質的時候
在SubBank的地方有一個小的Peak
那它基本上是在
大概1200個
Nanometer
如果你把它轉換到Energy Scale
它其實也是一個Electron Volt
那代表說在實驗上我們其實也可以
觀察到這個
非常弱的吸收
那接下來
還有另外兩個Band
這是什麼原因呢
那這也是
所謂的
Intermediate State
一開始我們放了一個電子在
鐵的
Connection Band裡面 那我們有一個電動
那這個
Intermediate State其實是跟
其他的Intermediate State有Coupling
那代表說在
回到Final State的時候
我們看到的可以是
一個從
Oxygen到Iron的
Charge Transfer或是從Copper
到Iron的Charge Transfer
那當他們回到這個
Final State的時候
從Initial State到Final State
這個能量的差距
就會反映到能量的
損失這邊
那第一個我們看到在大概
-5到-6個
Electron Volt這邊
那是跟我們計算結果
比較起來
是從Oxygen
到
Iron的Charge Transfer
那
在中間這一個
大概是2到4個
Electron Volt這個能量損失
它其實是好幾個Pick拼在一起的
那我們如果去
跟我們的光學吸收比較起來
我們可以看到有3個Pick
那
如果我們把它比對起來
其實是基本上是可以對在一起
那就代表說
中間這一坨大概在
3E的Electron Volt的這些
這個Energy Loss Pick
主要都是因為Copper
到
Iron的Charge Transfer
而這個能量損失
也跟我們的光學吸收
光譜是可以比對起來的
那
所以
結論上來說就是我們用
Reactive Spotting
我們去 首先去
自備了這一系列的
樣品 那我們可以
把所謂的
Impurity Phase跟Morphology
這兩個因素分開
那
我們
了解到
Copper and Oxide它自己是沒有
所謂CO2 Reduction的Activity
那這個Activity
主要是由於
當我們有比較多的Copper的時候
氧化的
二駕酮是擔任一個
催化劑的角色
那我們用很多不同的
X-Ray光譜學的方法去
了解它的
Electron Structure
它的Valence Band
主要是
Copper 3D的性質
然後它下面是Iron 3D的性質
那這代表說我們
如果去看
晶體結構來講
我們看到它是一層一層的
Copper Oxide或Iron Oxide的結構
那代表說我們如果在
自備上我們可以
好好的
去控制它晶體成長的
方向
那也許我們可以
更有效率的去
把電子跟電動的
分離跟傳導
可以做得更有效率
如果我們可以有規則的
去控制
晶體成長的方向
好
所以這次
我想時間也差不多了
那這個部分
有什麼問題嗎
好
我們謝謝昌明精彩的演講
那我這邊先停止錄影
然後接下來大家可以開始訪問
