Repository: ChenHsieh/TYRA_transcript

## Description

Raw output files are in the `out` folder of the [github repo](https://github.com/ChenHsieh/TYRA_transcript).

`yt_dlp.sh` was used to download youtube videos and convert them into `mp3` format. (ty [yt-dlp](https://github.com/yt-dlp/yt-dlp))

```
yt-dlp -x --audio-format mp3 -o '%(title)s.%(ext)s' {youtube link}
```

[whisper](https://github.com/openai/whisper) was used to generate the trascripts on [UGA's sapelo2 HPC](https://wiki.gacrc.uga.edu/wiki/Running_Jobs_on_Sapelo2#Batch_partitions_.28queues.29_defined_on_the_Sapelo2).

```
whisper --model large -o out -- './{filename}';
```

File: out/out_tyra_untranslated/Tyra Talks 2019/14_Near-Field Optical Spectroscopy 近場光譜學.txt
這一次TIRA的主持人洪詩安
那就是我們這一次很榮幸邀請到了黃崇偉
那個就是崇偉他現在是在北卡
University of North Carolina
然後他之前是國立交通大學化學系畢業
然後之後在2015年的時候進入北卡大學
然後主要是從事光化學還有能源材料奈米光譜的研究
然後興趣是科學寫作還有服務於就是校內校外的科學傳播社團
那他今天要演講的主題是Near Field Optical Spectroscopy
就是基本上就是近場光譜學
那這是一個最近非常火紅的題目
那我們就請他來為我們演講吧
現在大家可以先把麥克風打開
然後就是給我們的講者一個掌聲
記得要把麥克風打開啊
那我們就開始吧
謝謝大家好
謝謝Jason 謝謝Project Tyra給我這個機會
那就是今天想要分享的近場光譜學
Near Field Optical Spectroscopy
那有的時候我們其實也會稱它叫做奈米光譜學
Nano Spectroscopy
那今天我想主要是給大家一個介紹
就是為什麼我們要做這個技術
然後它是怎麼做的
那為什麼那後面有一個問題
前章功能性材料分析的應用
那這也是我們實驗室最主要的研究跟發展的技術
那我們這些奈米光譜學家們呢
哪邊可以
有動嗎
不好意思我斷掉了
來了好
那我們自詡為Nano Spectroscopy
好
那我們自詡為奈米光譜學家們
那還有這是我們的產地
我們是在北卡羅萊納大學
然後教堂三分分校的地方
那我們實驗室就是主要光發展奈米光譜學
然後這是我們的計畫主持人
Dr. Joanna Atkin
然後中間這位酷酷的就是她
然後
我總是忘記用滑鼠
不好意思
那為什麼我們要發展奈米光譜學呢
那它可以用來做什麼
那我們有興趣的東西
其實就是這個Heterogeneity
那中文翻譯叫做異質性
或是不均勻性
那它的概念呢就是
它就像這張巧克力豆牆
那你如果遠遠的看這面牆
你可能只會看到一片花花綠綠的東西
可是當你越仔細的看
那你會發現
它原來是一顆顆圓形的巧克力豆
而且它每一顆顏色還都不太一樣
而且如果你再仔細的靠近一點看
你可能還會發現說
它每一顆形狀都有點差異
甚至每一個角排列的角度
也都不太一樣
那這種異質性呢
它會用到研究中的材料中
其實也常常發生
但我們是定義就是
我們用定義它叫做
Mesoscale Structure
那它的分布的尺度
大概就是在
Nanometer to Micrometer Length Scales
那有的時候我們會為了一些
特定的需求
故意去導入這些異質結構
可是有的時候它是一個無法避免的狀況
就是你在產生
在生成這些分子或這些材料
就是會有這些異質性的結構
那像圖中最左邊的這個例子呢
是一個
帶有一張
以光譜檢測
然後檢測一個帶有硫分子的
有機分子半導體
那這個分子呢
因為它在合成的時候
那這種分子在
長成薄膜的時候
它就是會有奈米尺度下的結構
的排列非常混亂的情形
有時候甚至會有精力邊界的
缺陷,會影響電荷分離啊
載子遷移率
然後還有甚至是整體電子
元件的效能
那這一張圖就是顯示這兩個
異勾五,一個反式一個順式
在僅僅只有一個
Micrometer的尺度下
它就有這樣的不均勻的分布
那這種不均勻在低維度材料
也是會發生,例如中間這張
是一張石墨烯的
表面掃描影片
那儘管現在的技術都已經可以做到
Single Crystal Two Dimensional Sheet
可是當你要做到功能性
元件的時候
就是會有一些缺陷,像是單層的
你會看到這張影片
有一些單層的,甚至是雙層的
甚至是多層的結構
然後還有一些像這些線
暗示的是一些它的皺摺
這些都會影響它應用端
的功能性
那生物系統就更複雜了
像最右邊這個是一個
基源纖維的結構
的表面的顯微影像
那它的
Heterogeneity的Property
可以從奈米一直到維米的結構
那這都會控制
跟影響它的功能性
所以我們實驗室的主要研究方向
就是想要了解這些功能性材料中的
抑制結構是怎麼影響
整體的元件效能
特別我們是有興趣
要釐清裡面的結構
還有功能性的相關聯性
那我們要怎麼表徵
這些小尺度的特徵呢
現在其實有很多
顯微的技術可以去觀察
那大體上
我可以分類成兩個範疇
那第一個範疇是
這種掃描
探針的顯微技術
那它的概念上很簡單
我們可以用一個很小很小的探針
然後讓它非常非常靠近的樣品
那利用這種
短距離下的作用力
你就可以觀察到小尺度上的變化
那現在其實都可以做到
奈米甚至是原子級的空間解析度
可是它的唯一一個缺點
就是它只能給你形貌上的變化
你沒有一些化學上的表徵
像右邊
這是一個共聚合物的
分子以及它在
表面顯影的技術下的
那你可以看到
蠻有意思的就是這種
可是你不知道哪一邊是
哪一個分子的貢獻
甚至它的關機的位置的不同
那另外一個概念
是
那它的概念就是
用一個
短波長也就是說非常高能量的
方式去做顯影
那例如像電子顯微鏡
還有一些X-ray的方式
那現在電子顯微鏡一般都可以
做到數個奈米的解析度
其實蠻高的
可是一樣的問題就是它也只是一個
單純形貌上的變化
那你如果有一些高階一點的配備
你除了可以看形貌之外
還可以看到它元素的表現
像這張圖就是一個銅奈米線
然後還有它的一些
它打出來的元素的結構
像這是一個銅
然後還有一些打出一些基底的
Silicon的元素
所以它的缺
這些的表徵方式都非常好
可是它就是一個間接性的量測
而且它的通常都需要一些
高能量的
的方式
那甚至可能會破壞樣品
造成你無法再重複量測你的東西
而且樣品通常會經過
繁複的手續跟處理手續
而且有時候還必須在真空中
才能夠處理
所以理想上呢
我們想要用光譜學的方法
去做這些探測掃描
光學顯微鏡可以提供的
主要優勢之一就是
可以在於它的非破壞性的測量
而且這裡面
有一些特定能量的光子範圍
可以做一些蠻有趣的
做化學作用的
的表徵
像是這邊的UV跟可見光的部分
我們有時候會稱它
叫做Optical Range
那這些光子的能量
它剛好就是像
落在半導體中
它的Valence band裡面
Valence band electron
transition
Valence band transition
就落在這個可見區光的範圍裡面
那有時候
我們可以再往長波長軸的話
你可以看到它的
就是進入分子間振動的範疇
那這些可以告訴我們一些
化學上的見解或者是
組成的資訊
也可以看到你的晶體中
生子、Fona或者是
Plasma Oscillation
用一個更直接的觀測
更直接的方式
去了解材料中化學
跟電子能態的資訊
所以光譜的方式
其實蠻多
實驗室都在用的
可是它有一個缺點
就是它的光學系統的表現
會被繞射這個
基本的物理效應所限制
也就是說你永遠都沒有辦法
把光點聚焦到一個
範圍
那這個概念在19世紀的時候
有一位德國科學家
提出來的
那中間這張圖其實就是
一個在某個
德國大學裡面的
紀念碑
上面刻的就是
他當時提出來發表的
繞射極限的公式
它就是讓我們了解到
光學顯微鏡它的鑑別率
就是有一定的限制
它的極限就大概在半個波長的
尺度以內
那舉例來說像光學技術裡面
最短的可見光波長大概是
藍光大概在400多奈米
的附近
那因為在繞射極限的原理限制下
那你最好最佳也只能夠
達到大約200奈米
200奈米的聚焦光點
就算你一直在放大它的
那個放大倍率
那你的影像也不會更加的清楚
那你尤其當你需要
觀察一些長波段光源下的
化學反應的時候
就比如說如果你還記得前一張的圖
有時候我們想要看一些
化學間的分子的交互作用
它需要的激發的
光波長可能會在
微米或者是毫米的等級
那這樣的情況下
你就沒有辦法得到你想要觀察的
結晶邊界這種奈米
尺度的抑制性
你只能夠看到一大群聚光的
一大群分子的作用結果
所以有些人就是
開始就是做一些所謂的
Sub-Diffraction Limit Spectroscopy
就是突破這個阿比
阿比饒舌極限
就是把空間的解析度再往前
邁進入到大概幾十個奈米的區域
那其實這是一個
一系列的技術
我們可以統稱它叫做
Super Resolution Microscopy
那它的發展的起源
都是當初就是
為了想要觀察生物的系統
那裡面的方式其實
各有不一樣,那這邊只是一個舉例
它是一個STAT的方式
那它們這些所有的Super Resolution
相通的概念呢就是
用一個螢光染料分子
然後標靶在你的樣品上
用光去激發
這個染料分子,然後再去觀察
這個染料分子
像左上角這裡就是一個
細胞膜上的螢光分子
你用傳統光學顯微鏡的時候
因為饒舌極限下
你所獲得的影像就是這樣
糊糊的一圈
那如果轉化到Super Resolution的方式
就可以看到單一個螢光的發光光點
那除了生物系統之外
也開始有人用來做觀察
自組裝
Self-Assembling的分子系統
像中間這個就是一個
Two-Color Super Resolution Microscopy
你可以看到它在一個
非常大範圍裡面
然後兩個分子
它們的交互作用
那這個技術很強大
它是2014年的諾貝爾得獎
可是它有一個問題就是
我們觀察的是螢光分子
並不是樣品它自己的本身
所以還算是
一個間接觀察的方式
就算你得到一些很漂亮
很酷炫的這種影像
可是你仍然不知道裡面的化學
或是電信上的結構
所以這樣的概念就是
就是進場,光學
上場的時候了
那進場光學其實在
很久以前就被提出來了
就可以推說早在
1920年代
那這是由一位愛爾蘭學家
叫Singe
那他提出來的概念
那這個圖片是一個
他在1928年寫信給愛因斯坦
那寫信就是當年1920年代
這種時期
這些科學家們溝通的方式
那Singe他想法是什麼
他說,他想說
既然我們不能突破繞色極限
那我可不可以把光源
限制在一個很小的點上
然後製造出一個小光點來
讓它非常非常靠近你的樣本
然後呢
你再持續在樣本上移動掃描
那我們如果可以把每一點的信號
都收集起來
就可以拼湊成一張顯微的影像
所以這概念提出給愛因斯坦
愛因斯坦就
理論學家就說
可是你做不到,而且沒有什麼用
為什麼呢?因為
第一,你在那個年代裡面
第一,你要怎麼製造一個小光點
那第二,你要怎麼讓你的
這個小光點可以很靠近樣品
但是又不會真的碰到樣品
所以當時這個技術
這個方式其實在當時的技術
沒有辦法突破的
那愛因斯坦說,那你就把這個
很好的proposal拿去發表一下吧
可是要記得這個根本就做不到
那Singe後來就是
去發表了1928年
1928年的時候
那其實他當初的proposal他有一些些的調整
那他的當時的概念就是
那如果我們做一個非常小
的空間
然後當光通過的時候
每一次都只讓一點點的光通過
那樣品上
掃描的時候我們就可以收集到
所有的影像
可是他的問題呢
就是當時無法克服的就是
這個方式必須要有一個非常
強的光的來源
因為你的光通量非常的小
如果你來源的光不夠強大
那你就沒有辦法收集到後面的這些
過濾掉的光
那第二個就是剛才有提到的
要怎麼樣讓這個樣品
跟這個空間
能夠非常靠近樣品
然後再來是當時沒有技術
可以做到真的非常小的
空間的filter
那後來因為到一直到
這是1920年代提出來的
那其實一直到1980
有一些雷射的開發
雷射技術開始發展雷射光譜
然後還有像
原子掃描粒顯微鏡
還有探測
穿色穿碎效應的顯微鏡
然後還有一些
光訊通訊的發展才開始
真正可以去
做進場光譜的實驗
那後來
後來就是有這些光訊
通訊的發展那圖逼這個
就是一個把光
限制在一個非常小
非常細的空間中傳播
在這個光線的一端
把雷射導入進來
然後在另外一邊觀察
樣品然後收集這個樣品
收集這個光與樣品
交互作用後的訊號
然後這樣的解析度
就可以小於一個風雪國場的影像
那這個
因為這張影片就是一個很典型的
光線的Aperture
那這個空間大概中間有個黑點
大概是50奈米左右
可是它有一個很大的缺點就是
如果你想要提高解析度
想要小於50奈米或是更小
你就必須要把這個孔洞再變小
可是有一個問題就是
當孔洞太小的時候
裡面的光在傳播的時候
會嚴重的衰減
而且就會讓偵測器無法偵測到主控的訊號
所以孔洞其實不能夠
無限制的縮小
然後所以我們實驗室
發展的方式就是另外一個
鏡場概念,它是基於
光線散射的原理
也就是用一個掃描顯微鏡
用的這種奈米探針
然後把激光光源
打在針尖上面
然後因為金屬針尖頂端
受到光激發的時候
它的光會局部的
侷限在這個針尖下面
就像一個小光點一樣
然後進行鏡場的掃描
那這個鏡場掃描我們有時候會稱
這個針尖我們說
它的效應我們有時候會稱它叫做
Optical Antenna
就是光學天線
那它的概念就是它可以把光線
局限在你的針尖附近
來產生電場增強的效果
那因為它的收集
它是收集針尖與樣品的
散射光
我們會稱它叫做散射型
Scattering Type的鏡場光學顯微鏡
那這時候你的解析
我們的解析度就不會再受限於
光線的孔徑
或者是也不會再受限於光源的
繞射極限波長
那大概就是一個探針尖針的大小
大概就是落在10到20奈米
現在的技術大概是這個樣子
而且
另外一個優點是可以搭配不同的
雷射光源或者是光譜儀
那你在掃描你的影像的時候
你不僅可以看到你的形貌
也可以收集到頻率域的資訊
像是從UVR、IR
或是Terahertz的光譜波長
有很多遊戲
有一部分的人
他會搭配他們的世界解析的技術
所以我們還可以討論裡面的離子
載子分佈的情形
還有它的能量轉移的關係
那鏡場就是聽起來
就是有點玄的
光進來然後有一個這樣子電場發光
好像有一個非常強敞的概念在裡面
那我們要怎麼去想像
這種鏡場增強呢
那它的概念其實
就是類似
物理學中的導體中
有的一個尖端放電的現象
也就是說當我們
對一個帶有尖端的導體
衝入電荷的時候
那導體這個尖端因為會
聚集大量的電荷
周圍會產生非常強烈的電場
那這時候金屬的尖刺
就好像一個天線一樣
你在奈米尺度的區域裡面
可以增強它的電磁場
就像一個強力手電筒
然後可以看清楚樣品上非常細小的
微小的變化
那講那麼多針尖
到底針尖長什麼樣子呢
然後它到底有多小
那上面這一張是一個
裡面有九根FnTip
然後左邊這個是我的手指頭
做一個比例尺的概念
然後右邊還有一個標示紅圓圈的地方
其實這邊是一個
還有一個懸背在上面
那肉眼其實有的時候不是很容易看得到
那下面是一張電子顯微鏡的影像
就可以清楚看到
它是一個懸背
然後在最頂端還有一個非常小的奈米等級
數十個奈米的長度的變化
那這個針尖
其實並不是每個針都會長這樣子
有些特別需求
它會長得可能會特別的長
或者是接一些不同的材料在上面
那這在發展
如何做針尖其實也是一門
就是另外一門領域
那都是個別實驗的需求
都可以做非常客製化的調整
那
這邊是原子
我們剛剛聽到很多關於顏值顯微鏡
然後這個針尖就是
放置用來
探測它的樣品形貌
然後同時搭配我們的進場光學
裡面的光
然後收集它的進場的光源資訊
那它的概念就是
我們把我們
這個探針非常的靠近樣品
然後藉著
探針與樣品間的作用力的不同
這個探針會有
做一些稍微上下
移動的關係
例如說立場可能作用力比較大
那它可能就會有排斥力
讓它比較往上彈
有的地方可能排斥力比較小
那它可能會有點吸引力
那你的探針就會比較低
然後下震動就會造成上面的
雷射光的折射
然後我們在這個光二極體上
收集它的位置的資訊
然後做一些調整跟回饋
然後進而我們就可以做控制跟分析
這就是大概就是
進場光譜是怎麼來的
然後我們為什麼要做這些事情
那接下來幾頁就是介紹一些
實際的例子
在這個領域裡面有哪些
跟大家分享
好的
哈囉我有個問題不好意思
可以回到上一頁嗎
這個嗎
就是你之前提到
這個針尖其實它是透過一個
天線的效應
來量東西
就是有一個尖端放電
然後這個針尖必須要是金屬的嗎
嗯
對
至少在特斯裡面
它是金屬
所以你們是
它應該說它的基底
我們是用買的
那它其實是一個基底
然後在上面再
coating一層
一層特殊材料
那它在最上面上面一定要是金屬
才能夠反射這個雷射光
那下面就會是不同的
所以你們會coating一些金屬在上面
對我們做特斯的
它會特別coating它的金屬在上面
有時候是金有時候是銀
那就是看它的
實驗系統裡面要怎麼樣
才能夠調到最好的訊號
了解了解
謝謝
好的
那這邊就是要介紹一個是TIB
就是一個非常發展還蠻
這十年來發展蠻完整的
TIB Enhanced Raman Spectroscopy
那有時候我們就是通常都是叫它
特斯
它這也是一個近場光學顯微鏡的一個分支
那從右邊你可以看到
它是它的
它的
原理的機制
那你會看到這個針尖上面
我們就是把激發光
聚焦在探針的針尖上
然後收集這個散射光
那這個散射光就是涵蓋了所有我們
對樣品需求的資訊
那我們的拉曼光譜
是一個探測分子振動的工具
就跟紅外光譜一樣
它就很像一個物品的專屬指紋
那以前
也有拉曼光譜
可是通常因為拉曼機制裡面
光跟分子相互作用
它產生的拉曼訊號通常非常的微弱
所以它的cross section非常的小
那在特斯中因為這種
奈米尺度裡面
尖銳的金屬探針尖端
受到光照射
這些表面等離子的共振作用
讓它的針尖附近
大概幾個奈米的範圍裡面
會有非常強烈的局域的電磁場增強
那你就可以想像
針尖就可以看
把它想像成就是一個
有非常高功率密度
的奈米光源
然後可以激發
特別的激發針尖下方的
樣品的拉曼訊號
甚至可以達到單分子測量的靈敏度
那我這邊有一個影片
就是我講了這麼多的針尖
然後又有光進來
然後又要收集光
那是大概是怎麼樣的一回事
那這邊是一個
其實是一個已經商業化的
進場光譜的顯微鏡系統
然後你可以看到
就是它就是整個一台
就是一個AFN系統
然後它轉過來
然後你可以看到這邊下面有一個
樣品的掃描台
然後它就是做一個
以樣品,就是探針不動
這是最理想狀況,探針不動
然後我們就是動
我們的下面的幾步的
樣品的底台
然後因為上面的樣品
你可以看到就是它的示意
就是有一些不同的特性
那光進來的時候
這裡面的散射光
也有一些不同的訊號
那我們就是收集這部分的散射光
然後它就是一路的掃描
一邊掃描它的樣品形狀
然後一邊收集這個
特定區域的光譜
那大部分的進場光學
其實他們
大部分都是拿先買現有的
原子顯微鏡
然後再去做一些改設
然後去做他們特別的需求
所以有些A份是特別的大
那有些B份特別的小
那這種小的就特別的適合
拿來做進場光學的
在放在光學桌上
然後做一些光學
光學光路的調整
這樣子
那這邊的一個例子
其實是蠻早期
就是發表在2000年的時候
蠻早期一個
就是實現特斯實驗的方式
那這邊圖中你可以看到
藍色的地方就是當
TIP遠離它的樣品
那其實就是沒有看到
幾乎沒有看到什麼訊號
但是一旦針尖靠近的時候
你就可以看到紅色是一個
散發出非常大的散射的訊號
但是2000年
然後後來呢
它繼續做的就是
光譜就是最有用的
就是他們的化學的選擇性
那什麼意思呢
那另外一個
樣品是奈米碳管
那右邊是一個
就是一個非常普通的A份的掃描
你可以看到一些高高低低
然後有一些線有一些圈圈
但是當如果我們可以鎖定
並且顯影它一個特定的
震動模式
你就可以很清楚的看到
哪一邊是奈米碳管
震動所貢獻的地方
那另外一個例子
是也是很接近
其實它概念上也是一樣
就是它可以
不僅可以看到樣品的形貌
那它也可以去做
哪一邊
哪一部分是它的非精細
哪一邊是它的精體結構的貢獻
就是有一些差異
你可以很明顯的看出來
然後
那這是比較之前
大概在接近10年了
那後來就是有一些
特別去發展它的
高空間解析度的研究
然後
這邊我們看到
2013年發表在Nature
那其實它就會
那時候其實這個篇
論文引用書還蠻高的
它比較大的突破點就是
你可以看到非常小
解析度的單一分子的顯影
那你可以看到
不同在不同震動模式下的
不同的樣品的顯影
不同位置的顯影
那其實這邊
當初其實你可以看到單分子
其實蠻令人興奮的
但是你可以看到其實它還是算滿乎
而且每一個地方的震動模式
其實看起來都差不多
那其實在今年的時候
它其實都已經突破到
0.1奈米的解析度
也就是說你不僅可以看到單一個分子
你還可以觀察到
每一個分子裡面個別間接的
的資訊
那像這一篇就是也是一樣
很多本環組成一個分子
然後這上面
最上排是它的實驗結果
中間是它的模擬結果
那你可以看到它不同的
震動的模式
然後就有不同地方區域的
拉曼的訊號
我覺得這個影片其實是
這個結果其實看起來是非常漂亮
而且蠻令人驚嘆的
因為這個實驗上其實非常的難做
那其實有一些
科學家就覺得
這個結果應該就是要放進
該寫我們的教科書
應該把這資訊放到教科書裡面
為什麼呢?因為通常我們在
學校念一些分子光譜
我們知道每一個分子的
震動吸收位置
可是通常它都是基於一些
公式的計算
甚至只是一些模擬的結果
那其實並沒有
一直到這一篇文章
其實是真正的告訴你
這些位置,震動位置的來源
好,那接下來
就是有另外兩個是
我們不僅是,喔,不好意思
跳回去一下
那特爾斯其實它蠻強大的
可是它有一個實驗上是蠻大的挑戰
就是它的訊號
非常的基於針尖的
幾何構型還有材料
就是每一天每一天你可能都會有看到一些
不一樣的差別,那有可能都是針尖
或者是一些背景
調整的問題
所以有些人就是開始把這些研究
衍生從
非常低效率的拉滿的光
非碳性散射機制
然後衍生到紅外光的吸收光譜
所以接下來有兩個
紅外光奈米光譜的例子
那這邊他們做的
就是用一個線寬
非常窄的紅外雷射光
去激發某一個特定的震動模式
所以我們可以觀察到
吸收波長的變化
然後下面這個FM高度
你可以跟前面幾張圖
裡面很像
就是你可以看到一團一團的東西
但是如果只是單照這張影片
你並不知道哪一個區域
是哪一個分子所貢獻的
所以右上角
這是一個紅外的奈米進場光譜
然後你可以看到的就是
它是激發裡面的
CEO Double Bound
然後又是一個
雷射光
然後顯示的地方
Polystyrene PS的地方
是一個黑色的區塊
因為它上面並沒有CEO Double Bound
然後在PMA區域裡面
你可以看到它在中間
跟邊緣的區域
其實都可以看到
它的吸收波長的位置的變化
這可以告訴我們
就是提供我們PMA是不是有
跟PS有交互作用的資訊
所以紅外奈米光譜
它不僅可以提供這種
分子振動模式的資訊
它還可以去觀察其他有用的
其他的能階要件
這算是紅外光譜的
一個優勢之一
那其中一個例子就是
這是一個矽奈米線中的
導電帶的自由載子分布
那你可以看到
中間一樣
這是一個AFIM的樣貌、形貌
那下面的奈米光譜
你看到有些亮、有些暗的地方
那亮的地方就是對應的
我們特定導入的抑制結構
有一些非常多的自由載電子
那也表示說
這次裡面比較有高的導電率
那右邊這個是
它的Cross-section Profile
然後你可以看到
就是AFIM的高度就是一條平線
可是在奈米光譜裡面
就會看到比較高的、比較亮的地方
就是比較高的導電率
然後也對應著他們當初在
生成這條奈米線的時候
它的Profile是長什麼樣子
好,然後最後一個
放的這個圖片是
有點像是想解釋
用一個比較有趣的方式
去解釋說
這些奈米的光譜在
到底在做什麼
所以這是一個兩隻鴨子
然後他們手上拿一個探針
然後他們都是同時在看同一條
裡面有一些帶著抑制性結構
綠綠的一條線
可是當你
左邊這隻鴨子就覺得
這是一個普通的線
有什麼特別的呢?
那右邊這個就是一個
如果當你有一個IR去激發裡面的
這些自由電子裡面
其實你可以看到
還有其他的資訊在裡面
好的,那
所以介紹
我這是最後一張
蠻快的
介紹我這介紹奈米光譜的優勢
那其中它最大的關鍵就是
它具有針對小區域的
光譜
你可以觀察的不再是非常具觀
一大群分子的作用結果
而是可以
而且它還可以在多種材料上觀測
直接得到抑制性的結構特性
那光譜可以用拉曼
紅外光
甚至有人做用UV或是
同步輻射的光譜
的光源
然後去做更多實驗上的探測
所以如果你有在
演講公告上看到這張資訊
那基本概念就是
用一根A份貼帶你看證
然後我們去收集
它的散射光
然後超越裡面的
超越裡面
光照射的極限
然後也就是結合了雷射光譜
跟掃描顯微我們可以達到
進場光譜顯微鏡的效果
好,謝謝
謝謝
那大家有什麼
問題嗎
那不然我先
問個問題好了
就是那個剛剛提到你的
那個針尖
是用金
去做的嗎
就是你上面有扣著一層金屬
那一層金屬會不會造成
就是你的拉曼光譜
上有個背景
就是金屬也會有拉曼吧
金屬跟
誰
在市區也一樣
市區
市區還好
這問題很好
可是我應該是不會
就是你們
可能特別選過了
哪些金屬
然後他們不會有背光的嗎
還是怎麼樣
拉曼的訊號
應該會跟我們要的訊號
其實位置還差滿遠的
所以應該不會有
ok
不過這其實也很好測試啦
就是你就找一塊
乾淨的東西
然後在上面測一下
如果沒有背光的話
沒有就是乾淨的話
好
然後另外一個
我的問題是那個
你剛剛提到那個high resolution
就是小於3個奈米的那些
resolution的
他們還是用一樣的方法嗎
就只是把針尖做得
非常的窄嗎還是有什麼特殊的方法
你說這兩個差別嗎
對對對
他們是用STM嗎
還是
我知道的他們是用
不好意思
我打斷了
不好意思
家裡有小朋友
請過來
你說
就是右邊的那個
那個
那個Amstrad resolution
那個還是
AFM的tip嗎
還是他其實是用STM的tip去做
我知道左邊
他是用STM
右邊我還要再確認一下
因為很難想像
就是AFM的tip
你coat一層金屬以後
還可以達到Amstrad resolution
因為
一般是
STM的tip是他就是
直接用金屬削尖
然後你真正touch的地方
真的只有1到2個原子而已
對對
這邊我可能還沒有細讀
所以不太確定
ok
那大家還有沒有什麼
其他的問題呢
好吧,如果大家都沒有問題的話
那就請大家
把這個麥克風打開
那我們最後再鼓掌一次吧
謝謝大家
好了,謝謝
謝謝今天瓊瑋帶來精彩的演講
那我們今天錄影就到此結束囉
謝謝,掰掰

File: out/out_tyra_untranslated/Tyra Talks 2019/20_Metallurgy of Quasicrystals (2019).txt
主持人洪世安 大家好,歡迎大家來到今天的Taiwan Radar Talk
我是今天的主持人洪世安,目前是在University of Michigan做博士後
今天的講者是黃宗仁博士,目前是在日本東北大學
還有日本研究法人物質材料機構做工讀博士
他主要的研究就是準結晶的應用還有結構的特性解析
這是他主要的興趣
好像快要拿到PhD了嗎?
快了快了,最近有點忙,不好意思
他今天的主題是Metallurgy of Quasi-crystals
所以我們就歡迎黃宗仁來給我們演講
等一下我們要鼓掌的時候要記得先打開麥克風
這樣子的話講者才可以聽得到
所以我們現在就先鼓掌讓講者開始吧
大家記得打開麥克風啊
我們如果要問問題的話可以打斷你嗎?
可以可以,沒有問題
因為我今天slide準備的沒有到很好
所以可能有些點會不太清楚
就歡迎打斷
那我們就把時間交給黃宗仁吧
OK好,首先謝謝釋安的介紹
我們認識大概也差不多一年吧
應該有,最近偷懶很多
我今天要講的東西是Metallurgy of Quasi-crystals
這個東西應該大家知道的話
就是2011年的時候
因為Dan Chapman博士他發現了違反了傳統結晶學的物質之後
而獲得諾貝爾獎
那我今天可能會把重點比較放在
準晶的差跟一般晶體到底差在哪裡
然後為什麼它被稱為第三種固態物質的狀態
那首先這是第一張圖
大家可以看到這個
它其實不是花喔
它是當初Dan Chapman他在發現準晶的時候
他是在快速凝固的鋁蒙合金裡面
但是這個東西在當時其實受到很大的challenge
因為這個東西它並不是一個stable的Quasi-crystal
那這個小花呢就是在它製造出Quasi-crystal之後呢
在中低溫時效的情況下它會吸出了一個第二項
那當初Linus Pauling他也是因為這件事情去challengeDan Chapman
他說這個世界上沒有Quasi-crystal
只有Poseidon Kiss
可以看這個其實是原圖直出啊
這是就一般的ACM拍出來的圖
然後接下來之後用mapping上色之後變成這樣
就是準晶為什麼那麼吸引我就是因為它真的非常非常的漂亮
好就是正如我剛剛所說
就是Dan Chapman他在發現Quasi-crystal的時候
他其實他是一個以色列人
他發現Quasi-crystal其實是他在那個NIST
做那個Sabbatical的時候發現的
其實當初他就是發現這個東西他也是很興奮說
為什麼會有這種石蟲對稱的出現
可以看到下面這張圖就是
有人利用那個
在那個Aluminum-Palladium-Manganese的那個
合金上面鍍上銀去做了一個
那個Potential Energy的一個STM圖
我們看到它這個感染真的很漂亮
然後每個地方都會看到這個五角形的東西
那這邊就是當初Dan Chapman在解析這個
準結晶結構的時候
他在那個NIST做Sabbatical跟那個John Kahn
非常有名的一個熱力學大師這樣子
但其實準結晶為什麼可以得諾貝爾獎
我真的是要紀念一下我的老闆
就是他是在今年很遺憾的
在我們開準經研討會的過程
他今年沒有參加因為他身體不太好
那他在台灣出差的時候瞬間過世了
那蔡安邦老師他在準結晶上最重要的兩個
最大的最重要的兩個貢獻就是
他在1987年的時候合成出了
熱力學上穩定的準結晶
這個東西的合成出現
帶動了後續未來到現在
大概已經三十幾年的準結晶的繼續發展
那他第二個最重要的功夫在2000年的時候
成功的製作出了一種二元的準結晶
那這種二元的準結晶有什麼很重要的特性
是說它可以少了很多原子在實際空間裡面交換的現象
讓他們可以更好的去觀察準結晶的結構
並且做出一個比較詳細的真實空間解析
那我們在日本其實有一個workshop
就是專門for Quasi-crystal
那大家都戲稱蔡安邦老師叫做神之手
就是這隻手
因為目前很多很多的穩定的準結晶
都是由蔡安邦老師
他根據他博士班做了一個規則
然後把它做出來
然後把它合成出來的
那其實蔡老師最重要的一個部分
在合成這個方面
他主要是他在東北大
擔任助理教授的時候
他成功解析了12種
跟五角六十面體相關的共二
幾何結構是跟準結晶有關係的
那這是我今天outline
我會稍微介紹一下什麼是結晶
什麼是周期性
然後準結晶怎麼發現的
然後為什麼它是準結晶
準結晶要怎麼定義
還有稍微介紹一下性質
跟目前準結晶的發展
希望今天演講可以讓更多的人
能夠加入準結晶這個
我覺得很美啦
但可能很多人覺得很沒有用的一個
研究行列裡面
那首先在講結晶
其實這邊我有點想跳過
因為我覺得大家應該都有一個基本的常識
就是說在結晶在繞測裡面
必須符合Bragg's Law
但是我們在看電子顯微鏡的時候
這邊有兩個電子顯微鏡專家
我這樣講真的是好遜喔
anyway
在我們一般在200kb的情況下
它的藍牙是非常非常的小
那我們可以看到
唉
斷掉了
那我們一般在繞測的時候
這邊會有一個入色的光波
我們可以它可以是電子波
可以是X-ray 可以是中子波
可以是somehow什麼都可以
那我們在繞測的時候符合這個東西的時候
必須符合說它必須是Lambda的整數位
這是一個很基本的
就是高中的物理
但是我們在做電子顯微鏡繞測的時候
它入色的角度會非常非常的小
而且它這個時候它在繞測的時候
會產生一個球面
那這個球面因為它的半徑非常非常的大
所以可以視為一個平面
所以我們可以把它的波投影到一個
平面的底片上面
那這個當它的
Lambda值遠遠小於D的時候呢
它會得到
可以得到一個
sinθ可以近似於一個θ
那這個下面是我們一般
同在最密面的時候它的那個
D值
那這是一般我們在200kb的時候電子的一個波長
那這個θ角我們就可以當作是
從這個原點的部分
然後到任意位置的一個距離
那根據這個關係呢我們這個東西要叫作
導一空間
那為什麼叫做導一空間它是一個完全相反的一個空間
我們可以看到如果這邊它的
這兩個平面的間距叫D的話
這邊會有一個Dstar
如果我們定義在這個位置的話
這個大D等於二豬的情況下
它這邊有一個大Dstar
就是在這個位置
它會只有它
明明比較長
但它距離原點的位置反而會比較小
那大致上是這樣子
好接下來是
結晶跟非晶的差別
這個應該是在一開始定義的時候
一些非洲際型的物質
那結晶很明顯
就是我們知道它一個位置的時候
它有這些看似很標準的一些平面
但是在非晶裡面
我們看到它是完全亂的
它可能有一個平均的散佈方式
那當我們符合布拉格定義的時候
我們把它繞出來我們可以得到像
結晶它就有很明顯的Spot
我們叫作就是顏色斑點
但是在Amorphous的情況下
就是非晶質的情況下
它可能會顯示一些環狀的斑點
那再來就是說
如果我們針對不同的原子排列
它在導翼空間裡面
應該會是什麼樣子呢
我們看到它不管是從哪邊切
它這邊的位置都是
一樣寬一樣長一樣寬的
那我們繞測出來之後
它可能會
我們會發現
結晶的排列跟它在
電子繞測斑紋裡面
它會呈現很類似的幾何形狀
但是像這邊呢
上面的這張圖它是一個
方形的情況下
這邊可能看不出什麼差別
它都是很明顯的幾乎一樣的幾何形狀
但是在下面的地方
你就會看到
這邊它是這樣子排列的一個
正六邊形
但這邊它就轉了一個90度
那這跟怎麼去建構一個導翼空間有關係
那我今天就
不詳加贅述
那最重要的是想要講說
原子的排列的一個週期性
我們可以找到一個unit
可以同時存在於
它的電子繞測的
斑點裡面
那如果要符合這個條件
接下來會有兩個很重要的特性
忘記還有這個東西了
反正就是
我們會在導翼空間裡面
找到跟實空間裡面
幾乎一樣的一個幾何形狀
那在捷徑裡面
當我們知道一個原子的時候
就像我剛剛有提到
當我們知道一個原子它在哪裡的時候
我們可以無限的推演出
原子它到底會存在於哪些地方
因為它每個地方的間距都是一樣
我可以繼續讓它延伸
當然這些限制幾何形狀
是我們想像出來
讓它方便我們去辨識一些東西
它會再慢慢的延伸延伸延伸
也就是說知道一個地方
我們就可以知道所有的地方
我們就可以去描述它在
實際空間裡面的所有位置
那第二個是
我們如果只用一種unit去鋪滿它的時候
像這個地方是正方形
它必須要滿足這個
我轉了90度轉了90度轉了90度
它還是一樣
這邊可能沒有那麼清楚
所以我開
另外一個
看得到嗎
ok嗎ok好
那
假如說我們現在轉到
它這個三重軸這是一個cubic的結構
這是一個cubic的結構
這是一個L1 to face的結構
那我們把它轉到三重軸的地方
我們發現淺色的地方是在下層
深色的地方在上層
看得出來嗎
沒有淺藍色比較淡的
那我們這時候沿著它的
這邊應該是三重軸
所以60度轉的時候我們會發現
注意看這個位置
它會淺
淺深淺
那120度旋轉的時候
它就會
都是一樣的顏色在動
這就是它一個對稱性的一個關係
那在二重軸的時候也是一樣
我們二重軸如果
我們用120度來轉它
亂七八糟的
用90度來轉它
也會跑來跑去
那這就是一個
我們必須去找到它符合
整個對稱軸的一個狀態
所以呢如果我們只能用
一種形狀來排的話
我們可以看到在這邊
如果我們只考慮每一個單位的unit是四方形
或是我們考慮一個長方形的時候
這些東西它可以排列出四軸跟二軸
那如果我們考慮
三角形這個東西的時候
你會發現我們輕輕鬆鬆用一種形狀
或者是像這個一個六方形
我們就可以鋪滿整個平面
在八角形呢
八角形跟四方形很像
可是當我們試圖把
這邊我今天忘記畫
如果我們試圖把這邊連線
試圖把這邊連線起來的時候
這個位置
這個位置
這個位置
這個位置拉線出來的時候
它的間距是不一樣的
它的間距是不一樣的
它就不符合所謂的
直移對稱的這個周期性
那五角形呢
當五角形出來的時候
它也沒有辦法完全用一種形狀
把它排列出來
那如果對形狀比較敏銳的人
可能會發現在這個地方
所謂裸露的這些地方
其實我們可以把它拆成
其他形狀去描述它
那我等一下會繼續講
也就是說
在各種不同的多邊形
Polygon 上面
它好像存在很多可能性
但其實除了一般的
二軸、三軸、四軸、六軸之外
我們沒有辦法只用一種Unit
就可以去
鋪滿整個平面
所謂的5、8、10、12這種
看似好像很對稱的東西
它是不符合傳統結晶學的
周期性定義的
所以呢
總結上面的這些東西
就是
根據晶體的線縮理論
所謂的周期性晶體
它必須要有直移對稱性
也就是我們知道一個原子位置
我們就可以很輕易的用一個整數倍的
方式去描述所有原子的位置
那就是所謂的
如果它Dspace是1的話
我可能就是1D、2D、3D、4D、5D、6D
這個倍數去找
可以找到相對應的原子
第二個是什麼
它只接受1、2、3、4、6重的
旋轉操作
好
那我們就來到
那準結晶這個東西
其實當初準結晶在Dan Shatman
他提出來的時候
準結晶這個詞他只是說它是一個
常稱有趣的東西
他只是說為什麼它會有一個
完全違反
結晶學的一個對稱性存在
就像我剛剛提到說
如果說我們可以在
電子繞車的圖裡面找到一個
幾何圖形的話
那我們可以在
實際空間裡面去連線
找出一個
具有一樣的Geometry的一個
排列方式
但是這個東西好像沒有辦法
完全的鋪滿整個平面
所以它不是週期性嗎
但是我們剛剛有提到說
如果顯現出顏色斑點
這些繞色斑點的時候
好像必須要有週期性
所以到底發生了什麼事情
好那這個是當初
Dan Shatman做的一個電子繞車的圖呢
我們就用很傳統的
結晶學的一種方式去做出
根據它的旋轉角度去找出
它所有的
我們的對稱軸的
方位
然後最後定出來它很有可能是這個
就是Icosahedron的一個形式
那這個東西它會具有
6個5重軸、10個3重軸
跟15個2重軸
那2重軸的位置就是在這個位置
我們可以看到這個菱形的位置
那3重軸很明顯就是這個
三角形的位置
那5重軸就是我們垂直
從這個點出來垂直
這邊有5個三角形
組合而成的這個位置
好啦那
這個東西就很有趣了
所以
有人就
其實在1976年的時候
就是Penrose很有名的一個老師
他那時候就在想
我們怎麼樣用最小的幾何
去平鋪出所有平面
或者是我們
是不是所有的多邊形都可以
排列出一個平面
那這個是早期其中一種
那個Penrose Pattern之一
其實Penrose Pattern它有非常非常多
不同的形式
那最後跟準經最
最相符合的是這個東西
那McKay
也是另外一個對準經非常有貢獻
是他當初在做這個
這個是利用那個
複利頁轉換
從其中一種Penrose Pattern
轉換出來的一個圖
如果我們回去看會發現
欸
跟這個Pattern好像有點像
但其實那時候他們兩個
他知道他
啊可是Dan Sheldon也不知道他們兩個
所以那個時候沒有人有辦法用一個
比較合理的一個數學模型去
描述說準結晶的Tiling
到底什麼樣子
那原子是不是到底是這樣子
去排列的嗎
然後呢
後來那個時候的那個
Paul Steinhardt他就是
其實他一直聲稱啦
就是他覺得是他發現的準經
其實準經這個名詞
也是他定義出來
他那時候也是從Penrose Pattern
得到了靈感
就是一直有理論的
但是到1984年之前一直沒有這個物質出來
所以他也沒有發表
他那篇文章的時候
只比那個Dan Sheldon發表晚了一點點
他一發出來馬上把這篇文章整理出來
就丟出來了
你們注意看
他計算出來的這個Pattern
這是Dan Sheldon從
這是Dan Sheldon從那個
快速級的
鋁蒙合金裡面得到的一個Pattern
實際上是非常的相像
咳
後來呢
Steinhardt他為了做這件事情
他重複做了好幾次實驗
然後試圖去觀察這些東西
他自己
真的針對數學模型跟這個東西
去做了一篇非常漂亮的論文
從理論上的計算這個
他實際上的排列應該是怎麼樣
到後來
到實驗上他都做得出來
咳
但在實證學上那個時候的
顯微鏡技術沒有辦法真正去
看到原子在什麼位置
所以那個時候大部分都是用導致空間
去回推結晶實際的
狀況是怎麼樣子
不過這篇文章真的是很漂亮
如果對這方面的演算有興趣
我就可以去看一下
咳
咳
好但是其實在
那個之前啊
雖然很多人做了非常好的模型
非常好的電子饒舌圖形
但是很多人對於這個東西並不是那麼相信
為什麼
因為
他覺得我看不到真的東西
因為當時他是用
只有在快速集冷的方式之下
可以做出準結晶的這種結構
那像我剛剛講的那個
準結晶的那個花的那個東西
其實就是Linus Pauling也一直在質疑說
他只是某一種
tweening
他只是很多cluster
然後他每旋轉36度
組成一個
小群集
就變成一個
一個時鐘對稱的一個
狀態
我要大家看不看得到那個
我這邊的那個
看得到嗎
幹我關掉了
我關掉了嗎
喔OK
可以可以
有看到
對一下
好像看不太清楚
看一下喔對一下
對一下
這個
你們看得
好
就是如果我們從這個地方看過去的時候啊
這個是五重
五重軸的一個方向
那就是沿著這個東西
這樣子
上五下五
這邊有一個正的五嘛
這邊有一個倒的五
不好意思讓你們想像一下
就從這邊看過去
你就會看到有十個
他那個時候就覺得
他是一個類似這樣子旋轉的tween去組成的
OK
然後那個時候
直到1987年
就是蔡安邦教授
他就
他原本是做非金合金的
然後做一做突然
好像長得出準金耶
他就開始覺得這很有趣
因為他覺得很漂亮
為什麼可以做出這麼多spot
他就看到很多點他就很開心
然後他就開始做了準金
然後當初其實這個鋁銅鐵
這個東西他是在很早期很早期很早期
在193幾年的時候就已經出現了
相圖
他在一個很近似的區域裡面
他並沒有
他是寫了一個問號
他那時候也只是試試看啦
繞著那邊就亂做亂做亂做
他就剛好被他做出來了
他那時候做出來也沒有覺得是什麼
就是做出來了
然後這個處理
就是做quench
就是做快速急冷的
然後後來又做一般的熔煉的
然後發現這個處理完之後
他還是一樣的東西
然後所以那個時候被稱為叫熱穩定的
熱穩定的準結晶
那我們可以看到這邊他有一個很漂亮的
dodecahedron的一個
形貌
那這就是其中跟一個
跟icosahedron他是一個共二型的一個
對稱集合啦
那這邊我們會看到
一般在index準結晶的時候
我們會用到六個指數
就是我剛剛講的因為準結晶他本身沒有週期性
所以我們必須把他投影到高維
用兩個指數去描述他之後
再去
再把他寫出來
所以到這邊我們就大致上會知道
準晶的定義會有幾個條件
就是他必須具有
傳統結晶學上
不存在的旋轉特性
然後第二個是
他必須是
具有一個
quasi-periodic的order rate
那這個東西是因為
他具有一個非常sharp的diffraction spots
那我們在描述
這個準結晶的時候我們至少會
需要用到三個導致
空間的軸來描述他
那
比較有趣的是其實如果
對黃金比例很有興趣的話
這個tau就是黃金比例啦
其實
五角形的
他任意切的時候我們去找
他的某些節點去往兩邊
做一個除數的時候會得到一個黃金比例
就是這個東西
那這也是為什麼準結晶在排列上會是
這樣子
那這個我等下後面好像有放結構圖
我再詳細講一下為什麼是這樣子
好那大家會
比較好奇準結晶在實際空間裡面
到底會是怎麼樣的其實
如果我們從二維來看
他排列是一個就是剛剛顯現出來的這個
這是在實空間裡面的
二維狀態
那三維狀態會怎麼樣就是我剛剛講的
其實我們比較常去用到的是
這個icosahedron
其實到現在為止準結晶的發展已經有
各種不同的cluster
各種不同的組成方式甚至是
其實Linus Pauling那時候雖然
抨擊準晶並不是一個
真正存在的物質狀態
但是
他的帶動也告訴
講出了另外一個東西就是所謂的
近似型結晶
大家看一下
看得到嗎
看一下
這兩個東西我們可以看
最上面
最上面那顆球球
對就這個大型的紅色的cluster
這兩個東西他其實是
一樣的東西
如果你是準晶的情況下
他會這樣一直接下去
那這邊可能接的比較少
這邊只有接了三個半單元
那一直延伸的時候
你會看到不一樣的狀況
有興趣可以來參觀一下
我們再掀台
然後另外一種就是Pauling
他那個時候去抨擊的
他就是覺得說
這其實只是一種
在Qubic裡面出現的一個雙晶結構
所以你的
這個cluster他會
可能會存在於他角落的某個位置
然後繼續組合而成
那這個其實
我們後來解析出來他是一種叫做
我們叫110近似結晶
或11近似結晶
或
21近似結晶或32近似結晶
那這個跟他在高次元
投影的情況下
他的
長邊比跟短邊比的一個
中期性狀態
那還有另外一種狀態
就是純粹十軸對稱的這個東西
我們叫做
Decagonal type
那這個東西會出現在
也是出現在鋁矽的準結晶裡面
那這個東西目前
他會有一個很強大的
異象性
因為我們從這個
如果我們從這個
雙晶結構裡面
我們可以看到
他會有一個
因為我們從這個
如果我們的流動在這個位置的時候
他其實會有很多的
Photon drag跟一些
散射的情況發生
因為他有比較多的Phason
Phason其實可以把他理解成是
準結晶裡面的一個缺陷
或者是Dislocation的部分
那他在這邊的時候他是一個非常對稱性的一個結構
那他的這邊的
恩
那種散射阿
導通率都會比在
垂直於那個四周方向好非常非常多
那這個
熱力學上穩定的準結晶
就為了
我們的這個
結晶帶來全新的定義
因為在過去我剛剛講的所謂結晶的定義就是
恩
在一個固態裡面
他的原子都是具有一個
穩定的陣列
而且他是可以平移的
而且他具有一個特定的旋轉特性
那新的定義是什麼
就是我們都可以
在那個
導致空間裡面
找到任意的對稱性的時候
我們就會把它稱作是一種結晶
那這是一個對物質
一種全新的看法
OK那我現在就切入
冶晶的部分就是
恩準晶的穩定性
其實這個是
當初蔡老師在做這個
他也是說
他只是想說阿為什麼我做鋁銅鐵
可以阿別的有沒有辦法可以阿
那時候我們就用很傳統阿
就是煉冶晶要怎麼做
就是
當你的原子半徑大小不用太大的時候
可能會有一些固融的效應
我們可以恩用置換型固融的方式
把原子嵌入到某些特定的位置
但是我們還要注意
第二個點是他的電幅度不能太大
當電幅度太大的時候
他可能會形成一些離子型的晶體
那
他就會有比較強的離子線特性
第三個是恩
比較重要的一個點是
他的
平均駕電子濃度
那在鋁系的
準結晶裡面我們有一個
比較常見的
e over a 值我們叫e over a 值
叫做1.8
那我們在我們的圈子裡面我們叫做
magic number
恩
那麼再來第二個穩定要素就是
我們可以從這個
平均駕電子濃度裡面還有我們的
恩
從那個
電子繞射空間裡面看到他的那個
g 的向量我們可以去評估說
他的那個
不理冤屈跟
廢米
我們的廢米球其實他是一個近似的廢米球
因為其實我們沒有辦法真正的去估算他
我們只是用一個近似值
去解決他
這個東西可以看他就是會跟他的
e over a 也是有一個關係
然後我們可以得到這樣子的一個關係
那我們可以看到鋁系的準結晶
就是鋁系
跟過度元素的準結晶裡面
他會follow這個關係式
但是在cd
系的這個準結晶他的
e over a 其實相當於2
那這個東西他在後來我們有
觀察到他有一個
spd 軌道雜化的一個效果
比起在那個
配米等級附近的一個
低軌率的一個寬化行為
然後這個所以目前其實
準結晶在這個所謂e over a 上面
並沒有一個比較好
或比較完整的規律性
那這也是我們現在的challenge之一
那
但這個就是一個比較
違反常理就是
一般我們知道鋁是
他帶3架銅正常帶
他有一個電子帶1架
那為什麼鐵是帶-2.66架
這是
在之前萊納規算的一個
分裂軌道裡面的一個機率
機率上來說
鐵在這個系統裡面他必須帶-2.66
那這個也是一個準結晶
非常有趣的地方
就是我們如何利用這種
全滿的元素去
利用低軌率的元素去
調整他的一些特性
他是不是低s的互調
還是他的軌道雜化的一些效應
那那個時候我們就往鐵
Lutanium
然後Oslium這樣做下去
我們會發現
他們是同一組的情況下
他們最外層的架電子狀態都是一樣
這些都可以做出非常穩定的準結晶
然後
我疊錯邊了
我放錯邊了
這個TM其實是這一行的
這邊做出來大概是1.8左右
在這個部分
目前比較多人有在做
往熱電材料那邊發展
或者是他們去
想看一個cluster裡面
如果他缺少了一個原子的話
會不會帶動他整個
金屬件跟鋼架件的一個轉移現象
目前是東大那邊
他們用
能帶工程的方式在
進行這個預測
那原子的元素是什麼
你有些
composite
composition嗎
這個其實
加起來全部是100
加起來全部是100
這是原子比例
根據這個原子比例我們假設說
這個鋁是帶3個架電子
我就乘3嘛
然後這個就乘1
那12就乘-2.66
然後他總和是100除以100
e over a的一個value
那這是目前
一個比較穩定的準結晶
的一個list
大家有興趣可以稍微看一下
也許跟你的研究有相關的話
可以拿來做看看
在結構上有些比較不一樣或比較特殊的一些東西
那其實
現在最容易被商業應用化的
可能是這個鋁銅跟過度元素
的這個部分因為他的負含量也比較多
價格也比較便宜
比較適用於大量製造
那如果是對於說
做基礎研究方面會比較
有興趣的話
這個拆台不就是蔡老師啦
那這個可以從這邊去
他會做出比較有機會做出
二元的準結晶
因為他們這個兩個東西在
結晶的組合上的概念
有一點點不一樣
那我稍微介紹一下準結晶
他在
他有金屬構成
從剛剛那張圖大家可以知道
大部分的準結晶是有金屬構成的
那我來看一下他在
他的硬度跟他的
電阻率
在低溫的時候
其實準結晶啊
他是屬於一個負溫度係數
他對於那個是一個負的溫度係數
所以你看這個鐵啊鋁啊銅啊
高溫的時候電阻都上升啊
他明明都是鋁銅鐵組合在一起
他偏偏在高溫的時候
他都會下降的東西
所以在這個地方上他在電傳導特性上
是比較接近半導體啦
那也不是說都是半導體
我們通常會叫他半金屬嘛
那這個東西
他的遷移目前在高溫上
有些人會針對他的Phason
對我剛剛在講的那個
所謂瀑布滿的那些空間裡面的一些
交互作用的狀態
他們覺得認為是這樣的影響
目前還沒有一個比較好的解析方式
那如果是從能帶來看的話
是具有一個掩位式的東西
那會只有電子可以看到
那個掩位式的存摺
他可能會屏蔽某一些效果
或者讓他去跳躍
那在硬度的方面
這邊是一般
Steel就是鐵系的合金嘛
然後高強度鋁合金
跟銅合金
他們硬度是非常非常低的
組合在一起之後非常非常硬
那如果從缺陷上來講就是
你可以說準晶他整個全身
都是缺陷
他本身就非常非常硬
但是相反他也非常非常的脆
那這是目前比較有機會
跟可能的應用
其實還有蠻多的
因為就像我講的
他很脆
通常我們是以粉體的方式來做
一些準晶的商品
或者是用鍍膜的方式
因為我們希望可以把單體做的比較小
我們就可以忽略掉他一些比較硬脆的性質
像比較有趣的是在這個
催化的這個部分
很多人會利用這個準晶
他去做那個
把裡面的鋁原子拿掉
那像銅啊鐵啊
銅本身對於一氧化碳還有催化特性的時候
他的銅剛好會在
某一些特定的edge上面
結晶的那個角落上面吸出
那這個時候他會
因為他會帶有一些特殊的
雙晶結構
所以對於催化特性會有比較好的影響
那還有另外一個部分
就是在那個
金屬基複合材料的部分
那現在金屬基複合材料
對於準結晶來說主要有兩個方向
一個主要就是
把準晶加到鋁合金機材裡面
拿來
把它組起來
另外一種方式是利用
冶晶學的方式做出過飽和溶液之後
再重新的吸出
然後在高溫的時候達到抗旋段
的一個效果
那準晶因為本身的表面能非常的低
所以他具有很低的摩擦係數
然後也非常的疏損
那我等一下會給你們看一下
現在一些準晶的產品
好像這裡有一個影片
好
那準晶到底是怎麼做出來
剛剛講了那麼多到現在還沒有去講
這是一個比較傳統的一個
準結晶的製造的一個
金屬的一個製造的關係
那一般會用金屬蒸氣
或者是金屬液體
那如果從金屬液體開始做的話
很理所當然能夠了解
就是像鑄造啊熔煉啊
這些方式
那如果我們快速冷卻的話會得到這個非晶
那我們慢慢冷卻會得到結晶
那其實熱力學上穩定的
準結晶的話其實你慢慢冷卻的情況下
他也可以得到一個準結晶
那我剛剛講的從鎂合金吸出來
準結晶
就是過飽和容易吸出來嘛
過飽和的
然後利用時效的方式讓他吸出來
這個就是
結晶到準晶的一個部分
那從非晶裡面
也有這個東西
也會有這個東西
就是當初蔡老師為什麼會開始做準結晶的一個理由
那像一般目前也是有人會用
那個
PVD的方式來做準結晶
但是在把柴的控制上
或者是一些條件設置上
要做出非常高品質的
準結晶鍍膜會是
一個蠻大的挑戰
那這是我剛剛統合了一下
剛剛那些所謂的製程
其實這邊才是我們比較常見的一些
製造準結晶單體的一些做法
包含了就是一般的傳統的鑄造熔煉
還有那個高速冷卻的
打蛋
那每秒鐘冷卻速度大概超過3000度以上
非常快
那這個氣噴也是一個非常快速冷卻的情況
後面這兩個就比較少見
另外一個是用機械合金
把一堆的元素放在一起
然後高能量之後把它硬撞在一起
像在做高傷口鏡也有人這樣做
然後像這個就是一般的
PVD、CVD
但是在準結晶有一個非常重要的點
是說如果不經過熱處理
它其實非常難得到
很高品質的像
很高品質的蛋液像
除非它本身就是
某些很特定的準結晶
可以得到比較好的一個
像結構
那最後
來介紹一下剛剛我們提到那麼多
就是結晶會變成
結晶可以跑出準晶
是用矽出的
然後那我們有沒有辦法
讓結晶直接變成準晶
那這是我們近期的一個
新的發現是我們確實可以
以某一種特殊的控制方式
把
把結晶做成
把結晶慢慢的變成準結晶
那我們得到一個複合材料
這邊就是一個剛剛看到的那個
Dodecahedron的一個
形貌那這邊的成果可能真的還沒有很好
就剛好偶然拍到一個蠻漂亮的
照片
好再來就是
剛剛講的那個
他就是他認為
諾貝爾獎應該要頒給他
為什麼沒有頒給他
他那時候也寫信去抗議
反正他到現在還是很有passion
他就是
在那個
俄羅斯的一個隕石坑裡面
發現了所謂天然的準結晶
這邊是一個高分解能的一個圖
可以看到拍出非常漂亮的一個
準結晶的一個pattern
那就我剛剛跟
詩安在閒聊的時候講的
他現在還是說
我們在45億年前
就可以發現了準結晶
一定是宇宙中告訴我們什麼訊息
是不是準結晶是一種
在宇宙中非常常見的一種狀態
但是如果大家看完剛剛介紹
準結晶到底怎麼製造出來的時候
的話應該可以了解到說
其實在隕石下陣的過程中
他是有一點類似在
融融之後快速冷卻
就是說剛好很有機率會產生
這樣子的一個物質我覺得是蠻合理的
但是我也覺得他講的也沒有錯
如果我們可以了解是不是準結晶
在宇宙中非常穩定的話
也許對未來的應用是一個非常大的幫助
那這個是
可能是比較近幾年在準結晶裡面
大家比較注重的一個部分
就是主要是掌握在
那個蔡氏準結晶裡面他的一些特殊的物理特性
那包含
已經找出了這個
Iterbium在
那個
蔡氏準結晶裡面
他的那個
加電子比例
然後另外一個是
量子連接
他的磁性跟量子連接狀態
在準結晶裡面也是被發現
然後再來就是所謂的那個
參雜型的超導體
一般都是氧化物參雜型的超導體
那我們在非常低溫的情況下
也有人發現單純的準結晶也可以找出這個東西
那是不是未來我們也可以從
所謂的他們這篇研究裡面是
用那個所謂的近似結晶跟準結晶一起去做比較
也就是一個Periodic
週期性跟準週期性的一個比較裡面
發現了這個東西
那最後就是我剛剛講的
我們準結晶的一個產品
確定可不可以看得順不順
那這個下面這個白色的部分
就是我們做的一個
準結晶的產品
我們沒有加任何的油
也沒有加任何的東西
就直接把雞蛋放在上面烤上去
你看上面這個油的部分
都已經黏住了
但下面這邊完全是不沾
所以我們現在
目前做準結晶是希望說
無法製作出高品質的準結晶
然後期許在未來短時間內
可以取代鐵氟龍在整個
國際市場甚至是在
船艦市場上的地位
那這是我今年
在歐洲開會的時候
我們討論到幾個問題
我們現在還沒有很深入的去討論
這些東西但是如果未來有興趣
加入準結晶的人可以去做這個
就是包含
如何去做出比較大型的
比較好的一個準結晶飼料
然後去做一個局部的
電子傳導特性的探索
準結晶本身是一個缺陷非常多的東西
那另外是
這個就是我比較沒有follow的部分
它到底是
費米液體還是非費米液體
那真的有費米表面嗎
所以我們一直在講說近似費米表面
但它真的有嗎
因為我們用了很多近似模型
那這東西是一個
在數學上
可能會比較challenge的一個東西
那最後是我自己一直覺得說
我們應該去找一個
全線的準結晶
因為現在的準結晶其實它相對的
溶點還是比較低
那它既然在高溫的性能那麼好
我們有沒有辦法找出更高溫的準結晶
那這個東西可能會對未來的
不論是在航太上的應用
或者是在船艦上的應用
都會有比較好的幫助
那我最後做一個concluding remark
對準結晶是第三種固態物質
然後它的熱穩定性
其實相對於一般的
high entropy alloy
會有比較好的熱穩定性
那
準結晶它在很多
合金裡面都可以找到
而且甚至在宇宙中都有
那
下面就是其實最重要的是這個
就是我們到底要怎麼去
從準結晶我們可以理解到什麼是全線
對於結構的定義
我們到底在三維去定義它
還是在導致空間定義它
還是我們甚至在六維去定義它
這是一個很值得深省的問題
右邊這張圖其實我選的
我做的是不太好
我挑的有點周期
但其實看起來好像看似是非晶
但如果我們把所有的線畫出來之後會發現
這個東西就是我們剛剛看到的
Penrose pattern是一模一樣的
所以有時候我們眼睛
看不到真實的情況
但電子就可以當作我們的眼睛
讓我們看到真實的
原子到底是長什麼樣子
那今天就時間也差不多
就謝謝大家
有任何問題歡迎討論
大家有沒有什麼問題
想請教
就是

準結晶我們很難找到一個
完整的切片
你看這邊好像是平的
好像很平
但它卻斷掉了
所以我們通常在定義準結晶的時候
我們去看那個缺陷是看這個
這個兩個肥肥的
一個是肥的
然後另外一個是比較扁的
那
我可以用表演的嗎
就是通常我們在講
準結晶的缺陷的時候是說
它一直在動一直在交替作用
但是它就是一直穩固著準結晶的那個型態
它不管怎麼交替
它都是維持準結晶的一個型態
我舉一個
猜Cluster的例子就是
像它最裡面這個四面體
它是一個具有非常強大的極性
那我們怎麼去定義Dislocation
其實有點難
但是我們可以利用就是說
如果假設說
今天其中一個比較肥的
這個東西
它組起來是一個比較
大的一個東西
那它如果突然
這兩個黃的跑到這邊
這個綠的跑到這邊
我們就只會去定義這樣的一個缺陷
我們叫做Phason的一個缺陷
所以如果是在
Dislocation或者是
Stacking Fold上面
我們比較沒有做
明確的定義
哈囉
哈囉
哈囉
哈囉
哈囉
不好意思我現在可以問問題嗎
但前一位
好像
嗨嗨歡迎歡迎
好那
我的問題其實很簡單
就是你剛剛所講到
大部分的準結晶都是在
Intermetallic當中發現的
那這個原因是
有沒有可能是
例如說在氧化物
或其他物質當中
發現準結晶
其實這個也是一個很有趣的話題
其實在2008年開始
很多人在高分子裡面
有發現所謂的七重對稱
跟一些比較特殊的
莫名其妙的對稱性
你說這個有沒有
有但它真的這麼有週期性嗎
我們可以去看
這個五角形的週期性排列
它可以排得這麼滿
是因為剛好
它可以用兩種菱形去
把它鋪起來
那其實這個
這個彭羅式拼圖它有很多種方式可以去拼
那如果你說
在陶瓷裡面它有沒有可能發生
但是你要想陶瓷它有
比較強的一個離子特性
所以它可能會比較
強迫束縛在它某一個
極化的一個方向
某一個極化的一個位置上
所以我不確定它會不會形成那種
框架型的準徑
不過如果是高分子的話確實是有人發現
我好像沒有回答到問題
謝謝
我有回答到你問題嗎
有沒有問題
只是我好奇這個原因
是因為就是你的
原子的大小是要一樣
還是跟金屬鉗本身
是有關係的
你是說
我不太懂你的意思
就是你剛剛隨意講
就是你的回答比較偏向
就是因為你的
原子大小要偏向一樣
所以它才能夠填滿這個
就是邊邊角角的地方
是這個意思嗎
不是啦
因為你原子太大就一直推它嘛
推推推它就不一定會推成
你要的東西啊
最主要是說
它根本擠不進去
我們今天要把它排成一個特定的空間的話
我們
在一般的置換上面
我們就必須說
因為像這邊是它有一個
原子的那個
Atomic Size Factor
原子的
那個大小的一個因子
那如果這個東西它半徑落差
太大的時候
它就會形成一個很大的硬力場
那這個硬力場可能會讓它整個
結構會崩壞啦
了解
像有一個胖子擠去電影院
他旁邊的人都被撞開啦
他就坐得很不舒服啊
了解
是有點像經驗法
喔
了解
那你下面有一個
什麼
下電子密度1.8
這1跟3有關係嗎
還是說
它本身沒有絕對的關係
因為這個其實第三點
是我們從實驗裡面得到的一個
經驗師
你如果看到這邊
就是確實我們在這種
鋁三元系的準結晶裡面
它會符合這個條件
但如果你在二元或者是
有軌道雜化的情況下
它會有一些
它是一個分開的經驗法
但你必須同時符合三條
第二條是電幅度不能太大
不然離子特性會太強
怎麼量化太大
怎麼量化太大真的是一個好問題
嗯
其實我們通常會說
不要超過
20%以上的電幅度
你第三個也是電幅度
沒有第二個是電幅度
我以為他有什麼公式
其實也是我想說
就我們之前一直在討論的
對對對
嗨
喔
我看到有人
Decagonal的產物比較少
有什麼原因嗎
因為我今天只列出了
呃
Stable的那個
所以Decagonal比較少一點
因為大部分的
Decagonal都是屬於比較偏向是
Metastable啦
就是介穩態的一個狀態
那
其實我們這幾年有在討論一個比較重要的點
是說我們知道怎麼做出穩定的準晶
我們知道怎麼做出穩定的準晶
但是我們還是不知道準晶
為什麼穩定
它的起源是什麼
我們還沒有辦法去設計出一個比較好的實驗
去
驗證為什麼準晶是穩定的
不好意思
回到剛剛那個問題
你說就是你還沒有辦法確定
就是準晶為什麼是穩定的
從這一點的話沒有辦法做DFT
或是Quantum Chemistry的Simulation
去從能帶結構
或是電子結構去了解
它為什麼是穩定的嗎
我覺得這個問題問得很好
我們要做DFT或者是做這個東西的時候
我們有一個很重要的是
你的波函數必須具備週期性
但是
Periodic Boundary Condition
對對對
但是準晶它是有週期性的
這個準週期性它是一個遞回數列
所以你沒有辦法去做DFT
但我們現階段也是有一些近似的方法可以做
就是我剛剛講的
我們把準結晶特定的塞在某個Qubic結構裡面
它會非常的相似
具有很相似的對稱性
然後大家可以去
做出來
所以為什麼其實近似結晶
比準結晶更容易被發現
那很多人最近也是
偏向
那如果就是
因為像DFT的確是週期性
邊界條件是非常重要
那如果是用Quantum Chemistry的Method呢
就是像Gaussian
或者是它不需要週期性邊界條件
它不是用
Potential它是直接用
真正的Atomic Orbital
然後去算它的
一些
電子的波函數
它沒有考慮
週期性的波函數
喔
因為這個部分
我比較沒有Follow到那麼詳細
我們可以等一下私底下討論一下
好謝謝
我覺得這個蠻有趣的
但是我記得好像有人做過
我不確定啦
因為我鏡像中有人做過
可以問一個問題嗎
請說
想請教
就是說我記得
Linus Pauling
他之前很大的一個
Argument就是說
這個準晶或者是一個
Approximate
都會產生
類似的電子繞射圖形
對
那實際上要怎麼樣
區分這兩個東西
登登
其實最主要是說
嗯
準結晶你在
它在內圈的時候
一定會有
假設說我們這邊看到一個
Pentagons的一個圖形的話
裡面會有一個逆的Pentagons
可是我們這邊
我們看到一個Pentagons
而它裡面就是一個
Cubic的一個四結構
這是最主要我們在
Diffraction Pattern上面可以看到
嗯
Quasi-crystal跟那個
Approximate的一個差別
那這是因為現在
如果我們可以做出比較好的資料
或者是比較好的
電子顯微鏡的解析度比較好的時候才看得到
畢竟像比較早期的
Dan Shatman拍到的這個Pattern的話
就會發現是看得到
但是它的Spot就沒有那麼漂亮
他剛剛是問什麼跟
Quasi-crystal跟
Approximate就是Linus Pauling
他那時候argue就是說
我如果用
把一些特定的Pentagons的東西
塞在Cubic裡面然後做出一個雙晶
我也會得到一樣的10-fold的
那個Diffraction Pattern
所以他們兩個結構的
Folding的不一樣
可是他的Periodic不一樣
所以他們一定有
不一樣的對稱性
直接可以從你們這個
Diffraction Pattern可以看出來
所以這兩張圖秀的就是
他在Diffraction Pattern上面的差別
對對對
現在是已經可以比較好去區別
那個時候比較難
而且最主要是那個時候並沒有一個穩定的準結晶
所以才會是一個argue的點
那還有一個
Follow-up的問題就是說
有人試過在低溫底下去
做類似的
結構分析嗎
因為這樣的話你就
比較少Phason的
影響
有有有
這個是有人專門在做這個東西
因為我對低溫那邊比較沒有在
Follow
頂多看看他的物理性質
如果你對這個有興趣的話我們也可以私底下討論
我沒有Follow那麼多啦
我確定是有人在做
這個部分
好感謝
我想要了解一下
他的電性
就是為什麼你剛剛說
這個東西其實比較像是
半導體
對
他看起來是金屬
加起來為什麼會變成半導體
一般金屬隨便
參加雜質也不會這樣吧
對啊
這個也是為什麼準結晶這麼有趣的關係
通常我們可以有幾個點
進去思考
因為他其實有點複雜
第一個是包含他的
這個東西
是不是會引起他電子的
自由度下降
假設說我們今天考慮到在
異微的運動裡面
他的準周期性
會使得他的那個
波函數沒有辦法完全的
不會有很多破壞性感測
他傳遞的沒有辦法很好
但在高溫的時候
是不是因為這個能量
這個點是其中一個
第二點我覺得是比較泛用的說法
是因為Pseudogap本身是只有
電子才看得到的一個
能帶狀態
那其實我最近在做染Xray的時候
因為解析度不夠的關係
最近其實有發現一些特殊現象
但是也沒有辦法看到Pseudogap是不是
實際上有改變
所以我想說這個
Temperature dependence會讓
電子跳過這個Pseudogap
所以使得導電性變好
這也是其中一個主要原因之一
可以解釋一下
這個東西有
為什麼會有Pseudogap嗎
就是Pseudogap是怎麼來的
這個東西跟
Superconductive的Pseudogap
是一個東西嗎
不好意思我再講一次
就是Pseudogap這個字
通常是在
高溫超導體
才會出現的字吧
對啊所以
你們只是
也發現了一個Gap
所以你們叫它Pseudogap
可以這樣講
但其實這個Pseudogap最主要是來自於說
我們在穩定
結晶化合物的時候
所謂的
因為我們去看那個Bandgap structure
它是那個
那是什麼集合
我忘記了
反正就是
它那個Gap
最主要是跟那個Fermi sphere
有關係嘛
我們發現那個Pseudogap你說跟高溫超導體有沒有關係
嗯
我覺得沒有
不是沒有關係因為我們現在
因為我不是專門做這個
但是做這個的人他們通常會提到說
我只知道Pseudogap產生的原因
但我不知道它到底跟
高溫超導體的Pseudogap
有沒有關係你們的Pseudogap是指在
那個Bandgap structure裡面的Pseudogap
OK
對就是在
它的Structure裡面
Bandstructure裡面有個Gap
對
有一個能量異常低的一個點
OK
所以它其實
OK
反正就是你說
算出來的結果就是有個Gap
所以它就會像
就會看起來有點像是半導體
對但其實
那個Gap通常多大
這個每個都不太一樣
而且其實準經的Pseudogap是算不出來的
我剛剛講的所謂的Pseudogap
全部都是從近似結晶裡面
近似出來的
近似結果大概是多少
這個我就沒有記耶
我等一下傳資料給你
OK
不好意思
剛剛講到
不好意思剛剛講到
那個你講那個Pseudogap的問題
這個應該可以用
Apex去量測吧
新國中裡面Apex你可以去量
Bandstructure
我也超想量的耶可是我一直沒有機會去量
因為其實
因為準結晶就像你講的
準結晶沒有辦法算的情況下
其實最好的方式就是用RTX去做
可是我覺得如果有機會
做出比較好的資料的話確實是一個可以嘗試的點
因為我最近發現了一個
在準結晶裡面的PN
反轉現象
那這個現象可能跟它的
因為它結構完全沒有改變
但是它的Eoverlay也沒有改變
但它卻有一個很明顯的
PN Transition
如果你那邊可以用RTX
沒有辦法
我是真的很想做啦
因為我覺得
因為沒有辦法算其實直接做
是最實在的
Apex通常都只能量
量Valence Band
不是嗎
可是
老實講我自己沒做過Apex
只是應該
我看到蠻多
Data是Bandstructure
好像他們
Apex好像都可以量得到
我不是很確定
通常需要動
了解了解
所以你這個東西
其實那個做起來都不太準
因為資料處理的問題
如果沒有做得很好其實
就參考參考
了解了解
那這個材料可以做Doping嗎
這個問題真的問得很好
其實我們有
因為我們之前有想過嘗試去做Doping
但是你知道就是
這個東西因為它已經三元了
如果再去做Doping的話
它結構可能會崩壞會太複雜
之前有人就想說
這個結構它看起來好多缺陷
是不是在裡面可以把氫放進去
就它不是真的Doping
但就是做除氫材料
但進去之後會發現它那個結構整個會崩掉
所以現在
我們比較少真的去對準氫做Doping
而且它真的Doping的進去嗎
也是一個問題
因為你沒有辦法讓它走得很順利
它
每個地方位能相差太大
然後第二個點是說
講Doping的話我們最多只會用到
置換
我們假設添加
置換一個Cluster裡面的某一顆原子
去改變它的性質
而已
沒有辦法做到真的去做Doping
因為結構有可能會崩壞
那它的超導是比較像
BCS還是
還是它是Exotic
它那個超導其實超爛
只是有那個現象而已
它只是發現了這個現象而已
就是沒有到什麼突破天際
只是說因為它沒有摻雜任何的東西
卻看到了有這種現象
但那溫度超級低的
所以其實沒什麼應用價值
但是研究上很有趣
就是為什麼我們什麼東西都不用
它就有這個特性
大部分的金屬
你降到很低溫也會有BCS超導
對啦
是沒錯啦
所以這個東西有
這個東西我比較好奇
因為它是金屬嘛
所以它可能就是個BCS超導
但是你又說它看起來像
陶瓷像半導體
那它可能又不是正常的超導
對啊它不正常
它不太正常
那你有沒有特別研究
就是它符不符合BCS
它們目前只是提出一個現象
所以那個也沒有
因為如果真的可以提出來的話
應該不是只有communication
所以它們只是測出來
因為要做像我剛剛講的
最後我們的challenge其實
在實驗上是怎麼做出一個
比較好的試料跟針對比較小範圍去做量測
因為它到底本身上是什麼性質
這個其實真的有一點點難度啦
因為畢竟它本身就不是那麼好控制
你要做出大型的
很多Phason的
很容易
但你要做到可以很好去量測它的
有一點點難度
大家還有沒有什麼問題呢
那我們最後再謝謝
鍾仁仁帶給我們精彩的演講
還有很棒的Q&A
有問題的
對準經真的有興趣的
因為我演講講得不太好
如果有興趣會後
討論的可以再來找我
做了準經讓我
思考到蠻多問題的
希望大家如果有興趣
可以加入這個領域
你看前面那麼多
都是做Cosmology的
然後跑來做準經
其實也是OK的啦
那我現在先把錄影關掉

File: out/out_tyra_untranslated/Tyra Talks 2020/10_RF Micro Devices Based on Lithium Niobate Thin Film (2020).txt
整理&字幕志願者 麥美娟
整理&字幕志願者 大學學位是在2009年中正大學,是Mechanical Engineering。緊接著,在2011年和2015年,他分別拿到碩士和Ph.D. degree在清華的Narrow Engineering and Microsystems Institute。
他曾經在University of Illinois的Urban Champion,主要做Postdoc的研究者。現在,他目前是在清華大學的Department of Power and Mechanical Engineering,做他的assistant professional。
主要為我們簡介的線上演講題目是RF Microdevice Based on the Thin-Film Lithium Neobit。
現在,我們請明煌教授來幫我們做今天的線上演講。
主持人李明煌 主持人 李明煌
機械工程學士 電機工程輔系之後
之後就在清華大學完成我的碩博士學位
然後我有在服役完之後
在國內短暫的擔任一年的博士後
然後來尋找美國博士後的機會
所以後來就很順利的到EIUC的
ECE Department擔任博士後
那其實我在那邊
我主要的研究題目大概分成兩個方向
第一個是給我funding的計劃
那個是一個DAPA的AMOEBA Project
然後目的是開發能夠供軍事使用的
低頻的機械式工程天線
那同時我們有另一個project在執行
那也就是我現在準備要講的題目
它是有關於這個Synthetic Lithium Niobate
或者是我們可以簡稱它為LN
的這種高壓電材料在通訊系統方面的應用
然後我的研究興趣就是這些
不管是靜電式也好壓電式也好
只要是微型共振元件還有超新波的元件
大概都是在我有興趣的研究範圍
那等一下的演講內容
如果各位有任何的問題可以隨時打斷
謝謝
那這個是我今天的outline
那首先我會先從我們的動機開始講
那動機分成兩項
第一項是我們為什麼想要運用聲波元件
到這個RF系統裡面
那它其實有一個非常悠久的歷史
但是也許大家都不知道為什麼
所以我會從這個地方開始
那接下來我會大概簡介一下說
為什麼Lithium Niobate
現在是被我們認為它有機會成為一個明日之星
那我會再稍微介紹一下
我們目前這個領域發展下來
大概有幾個經典的元件
然後我會針對它們的特性一一做說明
那最後有兩個簡單的case study
那後面這兩個部分就是我自己在做的
第一個是有關於溫度係數的調整
還有它的理論計算還有模擬
那第二個部分是我回台灣之後開始做的
那由於這些微小的元件
通常要用無塵室的設備製作
那如果設備沒有這麼堪用的話
那其實做出來的元件性能也會沒有這麼理想
所以回台灣之後我們就希望說
能夠盡量減少在製程方面的loading
所以我們把先前所開發的
都是薄型化的體生波元件
那回到台灣之後我們就希望
用相同類似的概念
我們使用表面波的元件來製作
那最近也有得到一些成果
好 那我第一個部分就是我的動機
那就像所有的這個
就像人類對現在生活的要求
就是希望我們能夠快速
然後方便的獲取資訊
那這也是為什麼通訊系統也一直在進步
那從數十年前的2G、3G
然後到最近前來的4G還有未來的5G
那我們都希望通訊系統
它可以滿足我們所有的需求
那也包含說高速傳輸
然後低延遲
然後還有它的高可靠度
那基於這樣的要求
5G通訊就把我們的要求大概分為三大類
第一個是高速
就是所謂的EMBB的部分
那它主要會使用比較高頻的頻段
因為當你的中心頻率越高的時候
你在越大的頻
然後同樣的比例頻寬
那你能夠容納更多的通訊通道
那因此就可以提高你的資料的傳輸速度
那另一方面
我們也希望有低延遲的網路
那用來做一些比較特別需要安全
或者是特殊應用
比如說自駕車的網路
如果說對於自駕車來講
如果說它的網路在這個
自動駕駛的過程中中斷
那它有可能沒有辦法接收到重要的資訊
就會對乘客的安全產生一些疑慮
因此這種低延遲
然後不中斷的網路
那也是5G的一個重要的部分
那除此之外呢
那在智慧家庭或智慧城市
未來都會希望佈建物聯網的系統
因此我們也會希望有一些低功率的傳輸
來滿足這些感測器的節點的應用
所以既然5G把我們的需求分為三大類
那它們就不可能在同一個頻段上面運行
因為頻寬是有限的
那頻寬內能夠容納的這個通道
或使用者的數目它也是有限的
所以很明顯
我們如果想同時滿足這三個需求
它在頻譜的分佈上
它一定是分佈在不同的頻段
所以這張圖的下方
我們就可以看到
那其實5G
它分成大概三個部分
就是所謂的Low Band低於1GHz
Mid Band介於1到6GHz之間
還有High Band大概是介於6到
非常非常高頻
可能到100GHz
那一般它會把它稱為
Low Band和Mid Band又會被分為FR1
那Millimeter Wave是稱為FR2
那5G的頻譜和先前4G和3G
有沒有什麼不同
那它其實差異還蠻大的
那它主要的差別是在於說
5G希望把之前通訊系統所設計的時候
所留下來的閒置頻寬也拿來運用
並且希望能夠賦予它們新的使命
所以5G通訊系統裡面除了
要相容現有3G、4G的Infrastructure之外
它還要額外去插入這些新的頻段
那這些新的頻段
我們最大的挑戰是
它和傳統的
它和4G網路或3G通訊
不一樣的地方在於它的頻寬
它某一些Band的頻寬非常非常的大
那例如說我們有所謂的Band N77和Band N79
這兩個頻寬
那它分別可能佔了10%以上的比例頻寬
那以N77來講它佔了24%
那在更高頻的部分比如Band 258
它的頻寬大概是10%
那頻寬的大小其實對於硬體設計
有非常大的衝擊
因為目前來講我們所
在現在的通訊系統
尤其手機裡面所使用的濾波器
絕大部分都是聲波元件
那這些聲波元件
它的頻寬是有限制的
通常是被它的壓電材料的特性所掌控
所以目前這種10%、20%的比例頻寬來講
以目前的技術非常非常難達成
所以這是在
從系統端給硬體設計端的一個新的挑戰
那我們也認為
我們能夠在這個新挑戰裡面
去得到一些新的機會
那這張圖是顯示我們從3G、4G
到由ET-Advanced
然後還有5G Carrier
就是載波聚合
所使用的一些通訊系統架構
那和傳統的3G、4G相比
那很明顯的是
由於我們
因為5G希望能夠有更多的應用
所以它佈建了更多的可用頻寬
那為了要妥善處理這些訊號
我們需要更多的濾波器
那所謂的濾波器
它是用來處理一個特定頻譜上的訊號
就是說
假設我的濾波器的中心頻段在1GHz
然後頻寬是400MHz
所以就是說我大概會從980MHz到1020MHz
這中間的頻率是允許通過
那在這個頻寬以外的訊號
那我會希望把它盡量抑制掉
所以我就可以
單獨使用這些濾波器
去圈選出我想要的通訊頻段
並且把其他的訊號抹除
那這樣的話
我在後續做訊號處理的時候
就會更加的方便
然後並且錯誤率也會更低
那所以既然頻寬一直在增加
然後也如同我們前面所描述的
當頻段增加的時候
我們其實需要更多的濾波器
那這些濾波器又希望有大頻寬
所以濾波器的特性
還有它的尺寸
我們都需要精準的掌控
那尤其是如果
我們希望手機
它能夠妥善的用在5G通訊的話
那這麼多的濾波器
全部都要塞進手機裡面
所以在它的尺寸的限制上
其實是非常非常嚴格
那因此這也帶出了
我們今天第一個主題是說
我們為什麼希望把聲波元件
應用在無線通訊上面
那尤其是尺寸有嚴格限制的無線通訊
這是因為聲波基於它的像素度
比電視波低的原因
在同樣的波長底下
它的尺寸會變得很小
那以上面這張圖來講
我們可以比較這個EM
就用電磁波形式的Duplexer
還有用聲波元件所製作的Duplexer
就可以發現
它們在邊長上就少了
它們的尺寸大概就少了10倍
所以以面積來說
我們可以期待一個聲波元件
可以減少100倍的體積
面積相較於這個EM的Duplexer來說
所以在同樣的空間裡面
我們就可以放入更多的聲波濾波器
來滿足我們通訊的需求
那並且由於聲波濾波器
它算是一種機械共振元件
那一般來講機械共振的
我們所能達到的品質因素
都會比電磁EM couple的還要來得高
所以它通常也會具有
Low Insertion Loss的特性
那最重要的是
以這些聲波濾波器
我們它還是需要
經過一般的半導體製程
所需要的步驟
比如說曝光、顯影、石刻等等
那這些技術在工業界都非常非常成熟
所以因此
這樣的一個聲波濾波器
它也能夠大量的進行量產
並且維持非常穩定的這個量率
不好意思我有一個問題
請說
有點外行的問題
因為我做的是Resonator
但是我做的是超導
所以我不能理解
有什麼Fundamental Physics的這個Reason
就是你這個聲波的
這個Quality Factor會比較大
然後Loss會比較小
因為感覺上好像要用很大的能量
去震動一個東西
勝過它本來在一個空間裡面
就會有EM的這個效果
我不能直覺上理解
為什麼它的品質會比較好
我覺得目前來講
我自己的看法是
這種波它能不能侷限在一個範圍內
因為機械震動可以理解的是說
比如說我拿一根樑
然後我讓它伸縮震動
那它的Boundary是很Clear的
因為我的樑它就是一個長寬高
都是固定的元件
所以當它在震動的時候
那等於是它在這個物體裡面
它產生一個助波
但是如果是EM的話
我不是很確定它有沒有
這樣的一個很好的Boundary
去限制它的這個EM的
就是電磁波在空間中的分布
讓它產生一個助波的狀態
但是我也確實知道有一些
高品質的EM Resonator
就像一些Dielectric Resonator一樣
它是做成一個像是
應該是一個傳輸線的模式
那Q可以到大概好幾百
但是以聲波元件來講
目前商用的這種
我們稱呼它為提聲波的濾波器
的共振器元件
它的Q是可以到4到5千左右
所以我覺得它還是
大概可能有一兩個數量級的差別
喔 了解 OK 好 謝謝
好 那我就繼續
那目前呢
其實4G LTE它的
通訊的頻段已經非常非常多
那通常一支手機裡面
大概都會有3到4個
這樣的一個無線模組
去滿足不同頻段的需求
比如說你可能Wi-Fi
有2.4G和5G
它可能這兩個就會是一個模組
那傳統的GSM通訊
然後CDMA的通訊
它可能又會是另一個這樣的模組
那在這樣的模組裡面
它就會包含非常非常多的
主動和被動元件
那比如說以這個封裝來講
它裡面就包含4個PA
就是所謂的功率放大器
去產生足夠的能量
給入天線之後進行遠距離的傳輸
那它有18個濾波器
然後5個開關切換的模組
然後一個通訊用的記憶體電路
還有一個做impedance matching的晶片
所以這樣的一個模組裡面
它其實就包含了18個濾波器
那所以可以想像的是
如果我們手機裡面有3個這樣的模組
它就超過50個濾波器
那以未來我們希望能夠容納
5G希望能夠容納更多的BAND
所以濾波可以預期的是
這個濾波器的數量還會一直在往上疊
那在同樣的尺寸底下
我們就希望這些濾波器能夠做的又小
然後它的性能又高
所以這也是目前這些濾波器設計
所經歷的主要挑戰
那第二個部分則是簡介說
為什麼我們認為這個粒鏈NIOBE
它是一個有前景看好的材料
那在進行這個LN的介紹之前
我們可以先簡單的來review
三種常見的聲波工程器
那左邊的第一個
它就是傳統的表面聲波形式的濾波器
它的材料通常會是使用
比較厚的粒鏈NIOBE
或者是粒鏈TENTALATE
那這兩個材料它都是人造的晶體
所以它們一般是不會出現在正常的周遭
因為它們是人造晶體
那由於這個傳統的獸
它是使用比較厚的基板
所以我們使用非常微小的
指差式電極在表面
利用壓電特性激發聲波的時候
它通常會形成一個表面波
那表面波有很多種形式
但是最常見的通常都是所謂的Rayleigh Wave
或者是一些Leaky Wave
那Leaky Wave有機會得到比較大的積電偶合
但是它的Loss也會比較大
那以Rayleigh Wave來講
它典型的積電偶合係數大概是7%
我們在我們這個領域是習慣使用KT²
或者是KEffective²
這個symbol來代表積電偶合
那它的Q大概是在1000左右
那第二個也是目前最popular的一種共振器的模式
我們把它稱為FBAR
它是一個縮寫是來自於
Firm Bark Acoustic Wave Resonator
所以它是一個薄膜體聲波的共振器
那在經過人類長久的搜尋和研究之後
那最後大概確立下來
Aluminum Nitride就是氮化鋁這種材料
它是最適合用來做FBAR的商業應用
因為其他的材料都或多或少有其他的問題
那它一般的積電偶合係數可以給你大概6.5%
那Q大概是3000在2GHz
但是目前來說已經有一些公司
比如說BROKON
它前身是AlphaGo
就是以BROKON來說
它們的Q現在應該是有能力做到四五千以上
那為了強化它的積電偶合的特性
那也有些研究會使用抗這個元素
把它dope到這個Aluminum Nitride裡面
那一般是改良漸度級
使Aluminum Nitride在進行spatter的時候
讓抗這個材料做in-situ dope
那這個抗的含量越高的時候
它的積電偶合係數也會隨之上升
但是由於它的缺陷也增加
所以目前來說Q隨著抗的濃度增加
它是隨之下降
那第三種就是所謂的藍母波的形式
那通常也是使用Aluminum Nitride這個材料所製作
因為它現在是一個公認還算蠻不錯的材料
它的coupling大概6.5%
那由於它的厚度變得很薄
那一般來講通常是小於一個波長
所以大家可以注意到的是
它的電極配置其實跟受是非常非常相似
但是它所激發出來的不是表面波
而是提升波
那提升波的話
大家就會用另一套這個equation去描述
所以它也會和受有截然不同的特性
那由於這個Aluminum Nitride它本身的coupling就不是特別強
然後而且它的coupling會隨著電場方向
還有波傳的形式而改變
所以它的coupling一般會介在1%到4.5%之間
那Q大概是2000
那綜合以上三個不同的共振器
我們可以注意到我們都非常關注它的兩個特性
第一個是它的積電偶合
第二個是品質因素
那其中積電偶合它是
我們對它的定義大概就是
它所謂的它的機械的能量和總能量的比值
因為我們想知道說
當我們給了一部分的能量
在我的表面的這個電極上的時候
有多少的能量由電轉換到機械領域
所以我們一般會用這個KdSquare當成是一個非常重要的指標
那第二個指標是所謂的品質因素
那Q它有非常多的定義
但是最廣為人知的一種是它和這個
它主要是我們系統內所儲存的能量
和我們每個週期運動所損失的能量的一個比值
所以Q越高就代表我的能量損耗越低
那損耗越低的時候我就有機會做到損耗更低的濾波器
那因為這樣的一個KdSquare和Q這兩個參數都非常重要
所以我們就會定義我們的性能指標
就是讓Q乘上KdSquare
所以可以以這個FBAR來當一個例子
它的性能指標大概會落在100到200之間
那這張圖就顯示
不好意思我有一個問題
就是可以回到上一頁嗎
就是你現在說反正你的excitation就是在2GHz
可是我的問題是這樣
就是說比如說受是表面聲波
或者是你這個右邊這個LambWave是體聲波
那裡面你激發出來的這個Mode
是2GHz的Mode嗎
還是它其實不是
就是說我的問題是它的Phonon是什麼
是2GHz的Mode
是2GHz
對
所以那個這樣子的話只有A few million EV
我看一下planet constant應該是
嗯
好我了解謝謝
因為其實它根據IDT的特性
它是有週期性的
所以它的一個完整的週期就會是一個波長
所以我們也會透過這些波板的尺寸
還有IDT週期的關係來設計適合它們的Mode
就是在實務上的操作是這樣子
OK所以我剛才查了一下
OK所以我比較習慣的是能量單位
反正就乘上這個H
所以我的意思
我好奇一件事情就是說
OK2GHz如果乘上planet constant
就是不到10 million EV嗎
也就是說我最小最小給這個Device
10 million EV它就會有Signal
就是會激發一個Quantum
這樣嗎
一個Quantum
嗯我是對物理那邊的定義
就比較沒有那麼清楚
哦OK但是
基本上它的那個Mode
就是2GHz的Mode
這是確定的
了解OK好好謝謝
那張圖它就顯示了大概是
這三種不同元件它的Motion的狀況
那一般來說這個Solder Resonator
那由於它是製作在這個晶圓的表面
所以它周圍是沒有Boundary
所以我們一般會人工的
幫它加上所謂的Acoustic Reflector
它是使用這種
所謂的Block Reflector的形式來做
就是我的Grating
它的週期大概是四分之波長
的這樣的方法做堆疊
然後來增強它的聲波在邊界的反射
那右邊就可以看出
它表面聲波的運動方法
的運動模式它是
表面是會有一個Repo存在
然後在晶圓的深處
大概幾個Lambda以下的地方
它就是一個沒有運動的狀態
所以它波子存在於系統的表面
那和表面聲波不同的地方
是以底下兩張圖
就是F-Bar和Lane Wave來講
它們是整個結構都在振動
那F-Bar它是一個在縱向
就是出晶圓的方向的一個
Longitudinal Mode的模式
所以就是說它的上表面和下表面
會分別往不同的方向運動
然後在這個材料的中心點
是運動的節點
所以它的Stress也會最大
那在右邊這張圖
它是所謂的Lane Wave的運動模式
那Lane Wave
雖然它也是使用這個IDT電極作為激發
但是由於它上下表面都是Free Surface
所以一般來說它會有兩種不同的運動模式
第一種是所謂的對稱式的運動
就是我的上表面和下表面
分別往不同方向位移
所以它相對於它的中心的平面
是一個上下是一個鏡射的模態
那另一種就是所謂的
Asymmetric的共振模態
就是表示它上下平面
它會往同一個方向做運動
所以它更像是一個高階的Fractal Mode
那在了解我們基本的元件
和它們的Motion
還有它的一些特性之後
我們就可以來稍微談一下
我們要如何做出聲波的濾波器
那其實我們一般在分析的時候
我們只會在這個Device的Level
就是單一個共振器的Level
去看它的物理行為
但是談到要設計濾波器的時候
我們一般會使用這種
所謂的階梯式的濾波器電路
那以這樣的電路來說
我們就可以把每個共振器
都當成是一個獨立的元件
所以就會採用比較簡化的模型來描述它
那以一個共振系統來講
它可以看成是一個質量阻尼
還有剛性的一個組合
那在電路上面
我們可以發現它和這個串聯的
電阻、電容和電感的電路
它有同樣的運動性
它有同樣的數學形式
所以我們也會傾向於使用
這樣的一組等效電路來描述它
因為這樣子我們就可以
直接利用手邊的這些電路設計的工具
來進行設計和模擬
會更加方便
那以這樣的一組等效電路來說
它還有一個C0
是和這個主要的Motional Branch
平行的
那這個C0所代表的意義
是我們直插狀電容
或者是上下平板的電極之間
所產生的一個靜態的電容值
那這樣的一個模型
我們通常會把它稱為
Modified Butterworth-Van Dyck Model
或是MBVD Model
那這樣的一組模型
它在這個頻譜上
就可以看出它是有一個共振
和一個反共振的模式
那它的共振頻率
主要是由這個RLC
串聯的RLC來決定
那並聯共振
則是由這個Cm和C0
這兩個數值的比值來決定
那在得到單一個
單一個共振器的運動形式之後
我們就可以著手去設計濾波器
那在以Ladder Filter來說
它有所謂的Series Resonator
和Parallel Resonator
但是一般來說
Parallel Resonator
它的波長會稍微和Series Resonator不一樣
因為我們希望能夠把
我們Parallel Resonator的反共振頻
和我們的Series Resonator的共振頻率
把它們對在一起
那透過這樣的電路就可以發現
我們可以使用這樣兩組頻率不同的共振器
去組成我們濾波器的Pathband
那這個Pathband是可以控制的
那我們只要精心的挑選
我們的Resonator
共振頻和反共振頻的
它們的Separation
理論上就可以達到控制頻寬的效果
所以無論怎麼樣的頻寬
我們理論上好像都有辦法製作出來
但是觀察這樣的電路就可以發現
其實我們潛在被一個因素所限制
就是它的K effective square
因為在經過一些推導之後可以發現
它的K effective square
這項參數它其實是和我們的Fp和Fs相關
但是它事實上有另一個潛在的因素
是它和我們壓電材料的壓電係數有關係
所以反過來說材料的壓電係數
決定了K effective square的大小
也影響了Fp和Fs之間的Separation
所以為了要滿足5G通訊
比如說10% 20%的比例頻寬的要求
我們勢必要找一些更合適的壓電材料
來作為共振器設計的基底
那因此我們就回來看這個Lithium Niobate這個材料
它其實是一個具有非常悠久的歷史
它大概已經被可能在三四十年前就被合成出來
並且它擁有非常獨特的光電還有壓電的特性
然後它本身是屬於一個三方極端的
然後它本身是屬於一個三方精細的結構
所以它在不同的波傳方向
都具有不同的壓電特性
然後它也被已經被廣泛的利用在這種表面聲波元件的設計上面
那以一般的表面聲波元件來說
它的像素度大概是4000mps
那Effective Coupling大概是17%
那Q大概是1000
但是我們一直認為我們沒有完全發揮這個材料的特性
因為它的K Effective Square其實是遠低於這個材料的理論預測值
所以因此大概在二十年前
這是在我們的領域是算比較有名的一篇論文
主要是它根據三種不同切像的
利電奈有北晶圓去做它的Coupling的分析
那由於這個利電奈有北這種材料它是三方精細
所以它是針對它的X-Cut、Y-Cut跟Z-Cut
三種不同的切面它有不同的特性
那所謂的X-Cut就是指說我們把材料的X軸
把它當成晶圓的Y軸
然後撥傳會在YZ平面上
那同樣Y-Cut和Z-Cut就分別代表撥傳在ZX還有XY平面上面
那這篇文章主要就根據三種不同的切像
還有不同的板的厚薄程度來進行探討
那可以看到的是說無論是X-Cut或者是
就是說以這三種切面來講
我們分別針對兩種模態
第一種是所謂的SH0
就是水平剪切的模態
就可以看出它在表面上是幾乎不會有上下運動
然後它的運動是發生在這個平面內的屑
然後第二種是所謂的S0MOD
就是說它和SH類似
它在表面也不會有太大的波動
但它的撥傳方向是在同平面的縱撥
那它們根據這兩種MOD的分析就可以發現
當你妥善的挑選薄膜厚度的時候
它的K-square
就是說它的積電偶合係數
是有機會達到30%或是40%以上
那從這樣的理論可以發現說
離電奈有北
當我們把它從厚的wafer
把它薄化成非常非常薄的晶圓之後
它其實是有機會得到非常大的積電偶合係數
來滿足我們對於高頻寬濾波器的需求
那至於這樣的技術
為什麼是一直到可能10年後
大概2010年左右才開始發展
那主要是因為
離電奈有北本身是一個不易加工的材料
它對各種的酸鹼
它抵抗石刻的能力都非常好
所以一般來說
不容易對晶圓做到薄化這件事情
那這樣的門檻大概在10年前被打破
那主要就是Smartcard這個技術的進展
讓我們能夠非常
以一個相對便宜的價格
來取得這樣的晶圓來做研究
那Smartcard的方法是這樣子
我們主要準備兩種Wafer
一種是我們所需要的壓電晶圓
另一種是我們承載壓電薄膜的基板
所以一開始會先在這個壓電晶圓上面
鍍上一層非常薄的介電質
然後除了用來做Bonding之外
它也可以用來抵擋離子注入的
所以它可以成為後續離子佈置的遮罩
用來妥善的控制離子佈置的深度
所以在做Smartcard的時候
我們會使用離子佈置法
在晶圓的表面一定深度的地方
去注入一層薄薄的離子層
並且在經過簡單的表面清潔和Bonding之後
使用一次熱處理的方式
使得原本離子佈置完的那一層
產生比較強的熱硬力
從而在那一層產生Crack
就把兩層晶圓分離
因此最後再把這個Bonding好的晶圓
表面進行一次拋光之後
就得到表面是非常平整
並且是非常薄的壓電材料
這樣的材料就很適合
後續再做一些微製程的加工
來得到我們所需要的薄化的
Lydian Nile-Bit的元件
那各位有問題嗎
如果沒有的話我就繼續下一個部分
那在進行元件設計之前
我們會簡單的討論一下
這些薄的平板它的波傳行為
那一般來說薄的板波大概分成兩種主要的模式
第一種主要就是所謂的Rayleigh Lamb Wave
那第二種是所謂的Shear Horizontal Wave
這兩個分類是完全不同的
那不過不管是Rayleigh Lamb或者是Shear Horizontal Wave
它們共同的特點是
它們在波的在波傳上都具有所謂的平散特性
那平散的話可以簡單的理解為
聲波的波速就針對某一個Mode
它的波速會它其實會隨著
這個薄板的厚度影響
就以這個S0 Lamb Wave來說
當我的板非常非常薄的時候
它的波速可能會接近1萬Meter Per Second
但是當我把我的薄板慢慢慢慢加厚的時候
它其實會從Rayleigh Lamb Wave退化成Rayleigh Wave
所以說它們最終的頻率都會趨近於瘦的頻率
所以可以明顯的看出來是說
在這些不同的聲波模態
它除了波速不一樣之外
它們的波速同時還會再受到厚度的影響
所以它們的平散特性是非常重要的
那既然聲速具有平散的特性
它們其他的特徵
其他的特性也同時會具有平散的特性
例如說基調偶合係數
它也是一個具有平散特性的參數
那我們就接下來會針對這個
所謂的30度的Rotated Y-Cut
的Lithium Niobate當一個example
那這邊是模擬出來的一個結果
我們就假設在這個YX Lithium Niobate的表面
鋪設週期性的這個IDT電極
那透過這些電極
就可以把它激發出以下六種常見的模態
那分別是A0、S0的LandWave
還有它們的高階模態
像是A1和S1的LandWave
那除了LandWave之外
還有另一種是所謂的水平剪切的模態
是所謂的SH0和SH1模態等等
然後我們從這張模擬圖就可以看出來說
當我的薄板的厚度增加到一個波長的時候
幾乎所有的波的波數都會下降
除了一個比較特別的波叫做
Zero's Order Shear Horizontal Mode
它幾乎是一個常數之外
其他的波數其實都會大幅的受到影響
那除了波數之外呢
極電偶合它也是一個非常
對Dispersion非常敏感的一個參數
所以就可以看出來說
這些不同的模態
它對不同的這個Dispersion
它不同的厚度底下
它的極電偶合也有非常非常大的不同
然後以這張圖來說
以這樣的一個特殊的切面
還有一個特定的波傳方向
我們可以發現
它其實是具有相當的潛力
因為它的極電偶合可以大於40%
那因此這樣的一個材料
配合這樣的一個SH0的模態
它就顯然會是相當相當適合
用來做寬頻濾波器的設計
我有一個問題
就是你這個圖是Normalized by Lambda
可是所以實際上如果是
A few Gigahertz的話
是一公分之類的嗎
是Millimeter Scale嗎
應該都是在Micrometer Scale
Micrometer Scale
對 所以以這個
因為它和波數有關
那每個材料的波數
那每個Mode的波數
其實差異都是蠻大的
所以以SH來說
它大概是4到5000Meter per second
所以到如果是操作在
比如說一個Gigahertz的話
它的厚度應該是會小於一個Micron
才能達到這樣的一個High Coupling
I see OK 了解了解
好 謝謝
我這邊有個問題
不好意思
就是那個KT平方等於百分之百的時候
有代表什麼特殊的意義嗎
是說它們的能量剛好可以互換嗎
目前好像還沒有看過百分之百的
但是我覺得理論上
從定義上來看是這樣沒錯
就是百分之百代表說你
加可能一個Milliwatt的RF進去
它就會產生一個Milliwatt的Phonon出來
我不知道能不能直接看成
就是從Phonon這樣來看
只是我們一般是會把它
看成是能量幣
因為它的這個K effective square
它是正比於Cm除上C0這個參數
那Cm它代表的是Motion Capacitance
它其實是跟我的機械剛性有關係
那C0是我的這個電容
就是真實存在的電容
所以說它會有兩個能量
第一個是
就是說分子的部分
可以看成是二分之一的CmV的平方
就是說它是一個Mechanical Domain Energy
然後分母是一個二分之一C0V平方
就是說它是一個Electrical Domain Energy
然後在經過機電轉換之後
我們的分子可以再寫成二分之一Kx平方
所以其實它單純是去看這個機械Domain的能量
就是說我們如果把它想像成
這樣的一個波傳元件
也可以用MCK系統來代表的話
就是它的彈簧能量
和我的真實的這個Transducer電容
所產生的能量
這兩個值去做比較
所以其實我不是很確定說
它真的到百分之一百的時候
我能不能用你剛剛的這樣的講法來做解釋
OK
好
那根據它們就是具有High Coupling的特性
那近幾年來
這些文章大概都是2015年以後的
所以它們其實是一個非常非常新的一些結果
所以根據這樣的一個材料
那大家也就開始去尋找一些新的元件設計
那以這個第一個範例來說
它是一個水平剪切的模態
那它在這個
它是利用兩個
就是一對的電極
就是它好像是類似紙擦電極的形式
但它只畫了一對
那用這樣的方法配合合適的
晶圓的切面還有波傳的方向
去激發SH0的提升波
那它得到的性能大概是
根據我們前面的定義
它的K effective square大概是21%
那Q是2000
所以它其實是一個
就是和前面所談到的這些Fbar
6%
Language的
就是Armin 980出來的Language大概1%
所以它大概已經比它好了
5到20倍以上的coupling
並且Q也能維持住一定的程度
那第二個例子是
是換了一個波傳的形式
是所謂的S0的
Ready language的resonator
但是它是使用Synthene Ln作為材料
那也可以看到的是說
當我們把頻率設計在比較低的範圍
因為有一些特殊的應用
不需要這麼高的頻率
比如說50MHz就足夠的話
那它的Q可以達到5000
然後coupling也是大概30%
所以它綜合起來的性能指標
就是KT平方乘以Q
大概是達到1500這個等級
這目前來講是還沒有辦法
我們目前所得到最高的coupling
大概就是這個程度
那當然大家也發現
其實材料的Q值
跟這個Ln這個薄膜的厚薄
其實關係還算是蠻有關聯的
因為以左邊這個高性能
高Q高coupling低頻的工程器來說
它的Ln薄膜的厚度大概是兩個micro
但是以右邊這個範例
它是一個EPFL的研究
那他們所採用的是非常薄
是只有400奈米的Ln晶圓
所以可以看出來說
它即使可以做到非常高頻
但是它的Q就會從5000一路下滑到700
但是它同樣能夠在同樣的h over Ln
就是說normalize這個厚度底下
去得到一個非常類似的
electron mechanical coupling大概是30%
那第三個case
不好意思我對前一個statement有一點問題
所以我的直覺是說
如果你有任何的imperfection
不管是有什麼defect或是whatever
那對於很薄的話它的影響就很大
那這樣的想法是對的嗎
還是有別的理由
這個是我們目前的推測
因為我們事實上有用一些AFM的方法
去量過我們一些極薄的Ln的synfin
那些surface的roughness都是小於一個奈米
所以我們其實並不確定
為什麼在非常薄的狀況之下
它的Q會比較低
只是目前不同group
所做出來的實驗結果都蠻一致的
只要這個薄膜厚
它的Q或其他的性能就會往上走
然後薄的時候都會變成比較差的結果
那有什麼理由不要做很厚就好了
是要長很久嗎還是很貴嗎還是怎樣
主要是根據前面這張圖來說
就是說如果我的厚度太厚的話
我就沒有辦法享受到高積電偶合的這個好處
喔對我想起來了
不好意思
OKOK了解謝謝
那第三個這個範例
那主要就是所謂的A1 mode的resonator
這個A1 mode是一個高階的藍蒙波的膜態
那它在它看起來像是一個
把很多thickness shear的膜態把它串聯之後的結果
所以可以看出它的運動主要是發生在
在橫向的這個運動而不是縱向
那這樣的一個晶圓
它的好處是它的我們的feature size
主要是有厚度來控制
就是它的厚度方向變成它真正的1%波長
所以說使用非常薄的晶圓
就可以同時達到我們把頻率增加到非常高頻的效果
所以以這個設計來說
它的Q大概是3、400
大概400左右
然後它的操作頻率大概在3.2GHz
那coupling大概是40%
所以綜合前述的這些demonstration
我們可以得到說我們的SH0和A1的膜態
它其實都是具有非常具有潛力
然後能夠應用在高頻又高coupling的場合
但是它也有一些相對的缺點
例如說由於這個薄膜結構變得很薄
它變得異常的脆弱
它在後續封裝的時候可能會有一些問題
然後第二點是
Lithium Niobate本身是一個熱導率非常不好的材料
它的熱導率大概只有SiO2的兩倍
大概是金屬的1、2%
所以它非常不導熱
所以在進行高功率的通訊的時候
它其實很容易產生一些負面的影響
比如說它可能會產生一些非線性
甚至是損壞的狀況
那第三個問題是它的溫度係數蠻高的
所以說在環境溫度改變的時候
就是在赤道使用手機
和在北極南極使用手機
你的頻段居然是會隨著溫度改變
那這樣的話它也很難說服大家說
它能夠做到一個好的穩定的通訊
所以這主要是這個材料的幾個問題
但是縱使它有一些問題
那目前一些公司還有一些研究機構
也有嘗試使用這樣的元件
去做出一些堪用又高頻的濾波器
就以上面的這個N79的filter來說
它滿足了前面說的N79 BAND
頻寬大概10%的嚴苛條件
然後中心頻大概在5GHz
那它採用的就是所謂的A1 MODE的共振器
那下方是我之前在UIUC的同事做的
它是用更高階的MODE去做10GHz的filter
然後當然是做一個DEMO
所以你可以看說它的這個HOTSPAN
就沒有公司他們所設計的那麼漂亮
那接下來我會很快的講過兩個CASE STUDY
那第一個我們的目標就是
減少它的這個共振器對於溫度的相依性
那由於這個溫度係數
它主要是跟材料有非常非常大的關係
那以LN來講它大概每
它的溫度係數大概是每一度C
頻率會下降70到90ppm
根據不同的切面
那為了要把這個性能
提升到足以讓濾波器或者是震盪器使用
我們會希望至少把它的TCF
從60、70ppm把它降到20ppm以下
那用來說服別人說
這確實是一個未來無線通訊硬體上的candidate
所以因此我們就對它的TCF的來源做一個簡化分析
那TCF其實是指這個頻率
就是我們normalize的頻率對於溫度的影響
所以它是從數學形式上來看
它是partial f, partial t在處理它的中心頻率
那經過運算之後呢
我們可以把它分解成三個要素
那由於頻率是跟
頻率和我的波數有關
然後波數又會和我的材料的揚次係數還有它的密度有關
所以它又可以被分解為三個部分
第一個是揚次係數隨著溫度的變化
那第二個是密度隨著溫度的變化
那第三個是波長隨溫度的變化
那考慮這三個因素以外
還有另一個潛在針對這個壓電材油的特性是
壓電係數還有介電常數都是溫度敏感的
所以在進行這樣研究的時候
我們需要先對它的材料的特性做一個通盤的了解
那傳統上用來進行溫度補償的方式
其實也是一直就是以現代的技術來講
其實也沒有什麼比這個更好的方式
那就是挑選一個具有相反溫度係數的材料
讓這兩個材料互補
比如說我們零點奈有北的溫度係數
大概是負70ppm per kelvin
但是SiO2這個非常常見的材料
它卻具有正的溫度係數
大概是90ppm per kelvin
所以要是我們能夠完美的
用一個完美的比例混合這兩個材料
比如說在奈有北上方或下方
鍍上一層SiO2
我們理論上就可以把TCF降到零
但是在進行這樣的一個製作的過程中
我們會發現要是我們忽略這個波
然後還有它的電場分布
還有它的運動分布的話
那它其實預設會不準
就是以上面這個簡單的公式來講
它是沒有辦法預測
然後第二個是當我的薄膜變得很薄的時候
我上方鋪設的金屬電極
它其實也會有一定程度的影響
那尤其金屬電極的TCF一般來講
都還蠻大的
所以當我特別想針對高積電偶合係數的一些薄型的元件來說
我們更不能忽略表面金屬電極的影響
那早在1985年
就是Professor Kenya Hashimoto
他們就有探討一些聲波的
Temperature coefficient of delay
在不同表面的影響
例如說以一個特殊的壓電材料
它是Free Surface
它表面鋪設了金屬電極
但是沒有通電
它是一個Open Strip
然後把表面這些金屬電極進行短路
成為Short Strip
或者是把表面整個鋪滿金屬
並且接地
這每一種狀況都會顯示它們的TCF是不一樣
那尤其是中間這兩個Case
Open Strip還有Short Strip
這兩個Case來說
它們的機械結構是沒有改變
它們的差別只在於說
表面的金屬有沒有接地
它也會對Temperature coefficient of delay
產生非常大的影響
所以結論就是
當我們在處理一個
具有強壓電係數的壓電材料的時候
其實是沒有辦法忽略
這個壓電係數本身的Temperature coefficient
所以為了要解決這個問題
我們採用的方法是
所謂的Multi-section Model
那由於我們想探討的目標比較單純
它是一個只在一維空間上傳播的聲波
所以說
我們認為不太需要發展
過於複雜的3D的分析
我們希望把這樣的一個
具有壓電材料和金屬的一個
週期性的結構
把它改成一個
把它在不同區域
用不同的Temperature coefficient
還有它的不同的膨脹係數來表示
那至於在這個
縱向的不同材料的堆疊
則是使用Final Element的方式
先將每一層等效的
等效的Temperature coefficient
還有它的熱膨脹係數
做一個等效之後
再放到這個一維的模型裡面
然後就可以使用簡單的數學做計算
那我們也發現在這個壓電材料裡面
不同區域我們也許必須使用不同種類的Model
比如說我們將這個圖形上分為三區
第一區是所謂的Free Surface
並且它表面是Open Circuit
就是說它的表面沒有電場
那第二個是
我們在表面鋪設了金屬電極
並且它給了它一個固定的一個電壓
它可能是Small Signal
就是DC Ground
那它的條件就會變成
它是一個Metallized Surface
並且它是Short Circuit的Boundary Condition
那第三個區域就比較複雜
因為它夾在兩個電極之間
並且它會
然後在這兩個電極間它會具有橫向的電場
所以我們猜測
當我的Metallization Ratio
非常高的時候
我們表面應該是要
我們應該是認為它表面沒有電極
它是Free Surface
但它具有Short Circuit的Boundary
但是當我的這個金屬的成分非常少的時候
就是這兩個Electro距離非常遠的時候
那也許該用Open Circuit的Boundary來描述它
然後基於這樣的想法
我們也是使用Final Element的方式去模擬
將一塊Linear Niobium的薄膜
左右設定它是一個Periodic Boundary
然後並且透過這個
改變它的波長
去觀察它的溫度系數的變化
然後就可以看出
它的結果跟我們剛剛所推測的是還蠻類似的
當我們的波長很長
應該是說當我
它會以Gap為2分之λ當作一個分界線
當它小於2分之波長的時候
我們一般會把它視為它是Short Circuit
然後如果它是比較大的話
會把它視為Open Circuit的Boundary
所以在根據這樣的推測就可以模擬
在針對這樣的可以去模擬它
三個不同Case底下的溫度系數之後
再配合一個比較
再配合我們所推導出來的數學公式
然後就可以理論上就可以預測
任意形狀分布的
一維分布的共振器它的溫度系數
那為了要進行實驗上的驗證
我們就製作了兩種不同的共振器
第一種是它具有奇數的電極的共振器
它就可以用來激發偶數的魔態
那第二種是有偶數跟電極的配置
用來激發奇數階的魔態
我剛有一個想法
不好意思 會不會要上癮了
就是你現在通的是
你把它給它一個DC偏壓
就是說這邊是GND 這邊是VIN
這邊是GND 這邊是
反正黃色一塊一塊它是DC偏壓
可是然後你用下面的那個SIO2
等於是有點像是去拉住你的那個
你真的想要的這個材料
可是如果你在這幾個黃色的
其實它是一條嘛
它只是截面所以看起來它其實是一條
給它一個DC的current
然後你給它的DC current如果是反向的
它就會把彼此推開
就是普通學過的東西
然後如果你是兩條同向的current
它不是會互推開嗎
那你這樣子不就可以用那幾個Electro
去拉住你的substrate
你可以直接用那個DC current
來抵抗你的temperature coefficient
這有可行嗎
我思考一下
你的DC current是只加在兩個電極之間嗎
對 比如說你這三條
這個黃色的這個黃一塊一塊
它就三條嘛
你把它
喔對 你不是
你是finger 你是斷的
對不對
你不是
對對對
喔 ok對對對
你沒有
沒有 那段我沒說
對 我搞錯了
那底下這兩張圖
就是我們用來實驗用的元件
那左邊的圖呢
它是三指的電極
因為它是具有激素的
激素的電極
所以它適合用來激發歐夫階的魔態
那右邊的話
它是兩個電極的resonator
但是它把它排列成一個array的形式
那其實array對於
溫度係數其實不會有影響
我們使用array的形式
主要是希望能夠增強
能夠串聯
不好意思
並聯它所有的電極
用來增強它的輸出訊號
便於觀察
那這樣的元件
就可以經由底下這個
這個加工的流程製作
我們首先是會拿到一個
Lithium Niobate的wafer
並且在表面
先用low temperature
沉積一層二氧化矽之後
使用曝光顯影
然後再石刻
去定義出我們元件的集合形狀
然後再用一道dry etching的方式
去同時石刻掉Lithium Niobate
還有底下的Silicon Oxide
那這個dry etching
主要是使用氯基的一些氣體
利用它比較
有比較強的活性的關係
才能夠順利的石刻掉這兩個材料
那在製作完元件的集合形狀之後
會再使用另一道的這個曝光顯影
然後使用所謂的矩離法
使用leaf off的方式
把金屬電極鋪設上去
最後再用這個XF2這個氣體
等向性的去把底下的Silicon
給石刻掉
用來製作出前面所看到的元件
所以你可以看到
在元件的周圍有兩條
割痕
那這兩條線除了是
定義出元件集合形狀之外
它同時也是release window
那在元件周圍比較深咖啡色的區域
就是底下的Silicon被石刻掉的部分
那在實驗方面
我們就先後量了兩種
不同的電極的元件
那首先是兩個電極的device
它會激發出13579等等的魔態
那由於比較高階的魔態的附近
它也產生了很多的freeze mode
所以我們就沒有特別在針對
那些魔態探討
我們就只探討
每一種設計的前三個魔態
那以這個device來說
它的Q是450
那KT2是5.5 for freeze mode
然後TCF也可以看出
這三個不同魔態
那由於它在這個橫向上的stress
它的displacement
還有shear stress的分佈不一樣
但是它的金屬電極
是不會隨著魔態改變
所以說這些不同的魔態
它們同時也會有不同的溫度係數
那同樣的也可以從這個
三個電極的device
去觀察到類似的現象
我們是激發出所謂的246階的魔態
那它的Q大概是在1000或3000左右
那KT大概是12% for freeze mode
然後它的三個魔態的溫度係數
也各不相同
那根據前面的理論
然後我們可以分別計算出
它的理論上的溫度係數數值
然後跟實驗做比較
那可以看到的是說
我們的model跟final element的模擬
其實是蠻類似
那它們的誤差大概都小於1%
但是和量測相比
我們誤差最大到3%左右
雖然說好像比預期的還要
就是說我們預測的結果
好像比預期的還來得差一點點
那但是我認為
它還算是達到一個不錯的準確度
可以用來進行更detail的
這個元件的設計
或者是說在實際製作元件之前
不太需要仰賴final element
就可以直接計算出
我們的溫度係數的數值
用來輔助designer做
共振器還有濾波器的設計
這是它的一個結論
就是說我們使用了的一些方法
去計算它的溫度係數
然後並且
跟實驗結果它的誤差是相當小
那第二個case
是我回台灣之後做的研究
那主要也是因為
我們其實在元件製作方面
遇到蠻大的問題
那主要是發生在
這個Lilian Niobe Syntheam的Etcher
它所需要的這個
Etcher的這個RF power
就是這個RF power其實蠻大的
它大概到八九百瓦
那台灣一般來講是比較少
無塵室的機台能夠提供到
這麼大的power
因為他們大概都蠻老舊的
所以在製程上會遇到蠻大的困難
所以在進行那
進行這種Syntheam元件的研究之前
我們把我們的研究往回拉
把它拉回手
然後去看看它有什麼效果
那同時也是希望能夠解決
Lilian Niobe的另一個問題
就是它的
它很容易出現熱非線性的問題
那LN Syntheam device的
熱非線性的問題
主要是來自於兩個部分
第一個是它本身的溫度係數很大
第二個是它的熱導率非常差
所以說當你使用很大的功率
去驅動的時候
就會發現在共振頻附近
它的頻率會開始降低
這個主要是因為
我們當大功率輸入元件的時候
這個元件本身會開始發燙
那它溫度改變的時候
它又開始改變頻率
所以就能夠注意到它在
如果它沒有一個良好的散熱機制
它的頻率會隨著你的
給的功率越大
它會越來越低
就產生一個非線性的現象
那如果說共振器產生非線性現象
那表示我的組成一個
JT式濾波器之後
它其實也可以預期說
濾波器本身也會出現非線性的現象
那就有可能會造成你
信號在傳遞的時候出現distortion
或甚至是加大一些
這個編碼的錯誤率等等
所以為了解決這個問題
那就有一派的想法是說
那我們可不可以回來
利用受的概念去做
把這個Ln的synthin
bonding在一層具有block reflector的
subtract上面
利用這些reflector
能夠把聲波反射的特性
虛擬的製造出一個
floating resonator
那它其實是直接bonding在基板上面
那如果是直接bonding在基板上面的話
那它其實可以加強
這個熱傳導的效率
那因此理論上可以解決
這個溫度非線性的問題
那其實這樣的想法
它早在2004、09年
大概就有一系列的pattern
但是一直都沒有得到很好的發展
那主要也是因為
當年並沒有足夠的技術
去製作出synthin lithium niobate
但是近幾年來變得可能
所以這邊也形成一個新的研究方向
那特別是東北大學
日本東北大學的group
就是有兩個教授
一個米切尤卡多塔
還有秀吉塔那卡這兩個教授
他們利用這樣的一個
他們把它稱為heteroacoustic layer的結構
他們成功的demo出
即使是sole type的resonator
我的coupling也是可以大於40%
並且操作在高頻
所以等於是說它像是前面所介紹這種
release的synthin resonator的一個新的形式
我不把它release
但是我把它bounding在聲波反射層上面
讓它聲波感覺有一個非常強的boundary
它可以近似成一個release的元件
那同樣的設計概念也被公司採用
就是Murata公司他們把它稱為IHP-SOL
叫做Incredible High Performance SOL
那透過一些設計
它的coupling大概是可以到維持在9%
那主要是公司採用的是Lithium Tantalate這個材料
它的coupling比較低
但是它的Q可以大於3000
那Murata的想法是
他們不想要使用這麼多層的reflector
比如說它需要
SiO2和氮化鋁這兩個材料
交互堆疊五六層去製作這個reflector
那以公司的角度來講
這樣的設計方法比較不經濟
所以他們希望使用一層單一的二氧化矽層
去當作最簡單的反射層
那其實他們也有觀察到相當好的效果
因為它把Q都提升到3000以上
所以基於這樣的一個想法
目前來說
至少在我投入的這個階段
還沒有其他人去探討這個
Synthene Lithium Niobate
on Silicon Oxide
on Silicon
這樣的一個多層的架構
所以我們就把觸角伸到這個地方
那我們使用的wafer
它是
Silicon是500micron
那Silicon Oxide是2micron
那上面的transfer的ln是0.7個micron
然後我們希望採用的模式的模態
是所謂的share horizontal sole
那它的波傳的運動模式
就像右邊這張圖
它是表面的一個剪切波
因此它的motion在subtract裡面
會快速的衰減
所以我們認為它有機會
成為一個高Q高coupling的模態
那在透過在Synthene Ln
和Silicon Substrate之間
插入一層二氧化矽
應該能夠有效的減少
這個聲波到substrate的leakage
那針對這樣的結構
我們就先study它的propagation direction
我們利用final element的方式
可以模擬它在不同厚度
不同Lithium Niobate厚度的狀況下
它在二維平面上傳播的時候
它的波速分布的情形
那透過把這個晶圓的表面
設定為open
或者是show circuit的條件
那based on
所謂的outless approach
利用它的表面開路的波速
和短路的波速
可以大概計算出
它的一個本質
極點偶合係數的大小
所以可以看出說
它其實在不同方向
這個SH-SOL在不同方向
它的coupling的差異非常大
那為了要得到最高的coupling
我們的這個播傳方向
都會選定在y-axis
往後退10度的這個角度
那在綜合前面
不同Ln厚度下的模擬結果
也可以發現
它的極點偶合係數
對於Ln的厚度非常非常敏感
所以它也是變成一個
我們可以調控的設計參數
那在了解播傳方向之後
我們就開始研究
它的dispersion behavior
那可以看出來說
當我表面上是沒有電極
就像前面的這個狀況的時候
在Ln的厚度大於0.15左右
我們的coupling會快速的下降
那這樣的情形
其實會跟SH0的plate wave
還蠻類似的
等於說上面這條虛線
和底下這條紫色的虛線
它們其實都是具有類似的一個
coupling衰減的模式
但是我們也也發現
當我們在表面鋪設一些電極的時候
它的coupling可以隨之提升
那尤其是越重的金屬
它所提升的比率越高
那透過一樣是透過模擬的觀察
我們發現當你的表面金屬越重的時候
但它其實能夠幫助
它能夠幫助這個
這個
這種虛horizontal的wave
把strain energy都集中在表面
那由於strain energy都
大部分都集中在壓電層的時候
它就有機會得到更高的coupling
所以等於是說
當我們金屬電極的厚度
是有限的狀況下
我們應該要採用
比較重的金屬來做設計
來得到比較高的coupling
例如說這個是
金和鋁兩種不同電極材料的比較
那可以看出說
當金的厚度在0.025λ的時候
它其實就能夠把coupling提升到40%
但是鋁這種比較輕的材料
它就需要比較厚的電極
才能達到類似的效果
那最後面是探討不同魔態有什麼影響
那由於我們希望以這個SH為目標
所以我們就比較了這個虛horizontal
還有另一個所謂的
longitudinal liquid-source
的兩種不同魔態
它的特性有什麼不同
那透過分析可以發現
SH的特性在於
那透過分析可以發現
SH-source它其實是比較容易被這種
Lithium Niobium
Silicon Azide這種兩層結構
砍壞住
但是Liquid-source的話
可以看出它在Silicon裡面
具有比較大的位移
那就表示它的波
其實比較容易透過substrate傳播而損失
所以也可以看出
它的impedance ratio
Liquid-source其實比SH-source來講
它大概有一個2、30dB以上的差距
所以它不是一個好的選擇
那最後為了作為驗證
我們設計了幾個所謂的one port
就是單附的source resonator
那是使用傳統的IDT電極
還有它的grating的reflector
但是和傳統不同的是
我們採用的是一個
Synthene Lithium Niobium
on Silicon Azide
on Silicon的一個晶圓堆疊
那這個是它的模擬的displacement profile
那可以看出它在IDT電極區域
它的位移比較均勻
然後位移會在reflector的位置開始衰減
那最後面傳到外部的時候
它的位移已經相當的小
所以有機會保持它高品質因素的特性
那同時也可以看到它在晶圓的縱向
它的位移比較很快就衰減到0
所以說它的wave的leakage到晶圓的部分
也是相當少的
然後右下角這張圖
就是實際做出元件的顯微照片
那以這張圖來說
它的波長是8個micron
那最後面就是實驗的結果
我們挑選了Lambda是8、6
還有4個micron
三種不同的元件來做比較
然後可以看出
它的Q的差異是比較大
那我們在這裡是使用
所謂的body Q的定義
就是利用它的group delay
還有它的S11去計算它的Q值
它和傳統Q的定義
其實是類似的
只是它透過一個新的公式的
就是body Q的公式
它可以等效出
這個共振頻譜上每一點的Q值
而不是只能用這種
3dB頻寬的方式在
在這個resonance附近定義
它是可以定義一個全頻域的Q值
那可以看出說
我們所設計的resonator
我們最高的Q大概是960
然後carb0.4大概25.5%
所以F1大概是245%
所以對比於傳統這種Fbar的resonator
它的性能指標大概介於100到200之間
所以超過200%
那就顯示我們所設計的
表面聲波元件
已經具有一定的性能
至少可能是會贏過一部分
比較low performance的Fbar
那我們也同時也量測了
這種resonator的
它的功率
它的power handling
可以看出說對比於
先前那些都是release掉的
這個Synfin的Lithium Niobium元件
這種soul type的resonator
在給了10dBm RF功率之後
它其實也並沒有出現顯著的非線性的現象
所以也可以進一步驗證說
當我使用的是soul type的元件
它可以透過底下的基板進行散熱
它其實可以大幅改進
這個power handling的問題
我們同時也利用了不同厚度的
這個Ln和CnRsi的組合
去得到更高積電偶合系數的元件
大概超過36%
但是它的Q降低到大概只有250
我們目前對於Q方面的臆測
是來自於我們使用的金屬
那由於
金的這個acoustic的吸收
它其實是比鋁還要強很多
就是說以聲波的domain來講
其實金的loss比鋁還要大很多
大概是大4到5倍左右
所以我們目前推測
我們所製作出來的元件Q都在1000以下
那也許是金屬電極的影響
不過這還需要進一步的驗證
那透過這樣的一個高coupling的resonator
它的coupling大概到38%、35%
我們就可以利用
這樣的resonator來進行濾波器的合成
好,我們是使用5個共振器去做
對,是使用5個共振器去做濾波器的合成之後
並且在軟體中
將它做好input跟output的matching
然後可以發現
我們potentially是能夠把頻寬
提升到29%
並且insertion loss小於標準的3dB
所以這也驗證了說
當我的平寬
當我的共振器的coupling越高
我們就有機會做到更寬頻的濾波器
來滿足現今越來越大
5G通訊需要越來越大頻寬的一些需求
所以這個是我第二個部分的結論
就是說我們
使用了Synthene Lithium Niobium On Substrate
製作sole的元件的架構
我們可以將coupling提升到
超過20%或30%
然後PU可以將近1000
並且我們也驗證了
利用這些high coupling的device
我們有機會得到一個
非常大的filter的比例頻寬
並且它的insertion loss
也是能夠滿足通訊的需求
就是它的loss會小於3個dB
那未來研究的方向
當然是希望能夠精進我們的製程能力
然後把頻寬
然後把頻率往更高頻做之外
那它除了這個製程能力需
我們需要製程能力之外
那也會需要
尋找一些更有趣的模態
然後來輔助我們的研究
那最後當然是
當然是一個projection
就是Lithium Niobium
現在它是一個非常強的壓電材料
那它同時具有非常有趣的光學特性
只是這個部分我就比較不了解
那現在也有幾個比較知名的group
去投入去研究
利用ThinFilm Lithium Niobium
來製作Acoustic Optic Devices
像比如說Stanford還有Harvard
他們都有一些團隊
在進行這方面的探討
好那最後面我就感謝一下
我的founding resource
還有我的學生還有我的ex-boss們
好那我的報告就到此結束
謝謝
OK謝謝明晃
為我們帶來這麼精彩的演講
那我在這邊
看看有沒有誰有什麼問題的呢
如果有的話請打開你的麥克風
或是在chat的blog裡面
留下你的question
我可以幫你詢問我們的明晃
呃那個我想問
有有聽到嗎
呃有
你好那個我叫許瑞福
然後我是那個
現在在台大電信所讀博士班
然後呃
因為我也有讀過你的幾篇paper
然後呃之前的話是因為
我們那個 UCLA的那個Rob Candler
他有來訪問
然後那時候有跟他一起做
然後但是呃是做天線
就是像就是你寫幾篇paper
有那個比較是PSO拿來做輻射的
然後現在的話我就是
也是進去做這方面
對所以今天能夠
就是聽到你的演講也是蠻開心的
就是蠻難得可以在國內找到
這個比較先進
因為比如說像那個Full Resonator
就應該在台灣應該也沒有廠商在做
呃對就目前來講
檯面下有沒有我不知道
但是檯面上是應該是沒有
呃對然後像像這個的話
因為我有讀你的paper
像如果PSO拿來做輻射
那可是像那個 UCLA跟Northeastern
他們是把PSO
然後再加上磁性材料來做輻射
這樣就就也是一個蠻大的topic
因為比如說像我就會想說
那用PSO來做輻射跟加上磁性材料
它有沒有什麼差別之類的
我是覺得這這裡面應該有還有蠻多
蠻多很深的物理現象
對對對對
可以探討
因為我們其實
我們之前在執行AMIBA計畫的時候
我們其實主要的競爭團隊
是一個Stanford的group
那他們其實他們的paper
比我們早一步還發表在
Nature Communication上面
那你我覺得你也可以去讀一讀
他們是使用棒狀的Lithium Niobate
就是一個大概應該是長
大概8公分還是10公分的
Lithium Niobate的
的一個金棒
然後把它選
把它利用一些懸吊的一些設置
把它懸浮在空氣中
然後讓它產生震動
去輻射電磁波
那他們主要
主要會有幾個難點
我覺得是還沒有克服
第一個就是它共振的時候
它表面的電場其實非常大
那他們其實也有report說
在共振的時候會發現表面的
在靠近電極的地方會產生電弧
就表示它的這個
這個loss非常非常的大
然後第二個是
因為它的Q實在是太高了
我覺得它的Q好像是
幾十萬還是到百萬程度
所以它Ring Down其實非常的慢
所以我
所以看起來這樣的系統
好像不太適合
做High Data Rate Communication
因為你從1要Ring Down到0
感覺要非常非常的久
所以他們可能只能用
Frequency Modulation
但是Frequency Modulation
可能也會受到它高Q影響的問題
所以如果你有興趣的話
我覺得你也可以去讀一讀
那篇文章
那我們在UCUC的Group主要是使用
後來是決定採用PZT來做
因為我們有找到一家PZT的廠商
他們可以提供
High Quality的Bulk PZT
它就是Q是可以超過1000
其實非常非常難得
我們是使用PZT來做
但是PZT有自己的問題
是因為它的Direct to Constant太大
所以它的
它幾乎沒有所謂的進場效應
它就是從離開Resonator
那一瞬間就變成原廠
所以它其實特性還蠻不一樣的
不過我覺得這個是一個
非常難做的題目
那尤其是量測
因為我們一開始大概量了一兩個月
最後面都發現自己是
量的東西是不對的
因為其實我
我碩班那時候
那個Bold它是做Album Nitride
可是是拜託UCL他們那邊做的
然後他們磁性材料
就是有鍍那個鎳
然後就拿回來然後就量
但是因為我設計的那個電路
它的輻射好像就比晶片還要大
所以也量不到東西
鎳是鑼磁材料吧
所以感覺不是這麼容易
對
但因為他們材料
磁性材料那邊他們
我看他們比較有在發的
應該是其他的一些
就是合金的材料
不是鎳
對
因為主要
這個領域做
就是那一圈
你知道他們在就是
東北大學
就是Mattel那邊
對 我有讀那邊
他們在東北有
那個主要是因為東北大學有一個
非常強的材料團隊在support
不然我覺得以Mattel他們本身
他們也不是專精於材料
所以我覺得也沒有那麼
容易可以做到這些東西
那有一個
另外一個比較像是一個
大的架構問題
當然我也還沒有答案
就是比如說像這些天線領域
大家慢慢有開始關注
他們會把這個稱為
就是機械天線
mechanical antenna
然後像你發的一些論文
也是有探討這方面的議題
那像之前那個天線如果在探討
它的一些輻射效率跟尺寸的關係
就會談到那個due limit
是
然後我也有讀到一些文獻
他就會說好像mechanical
就不一定會受到這個due limit的
侷限
但是我就也
不是很能理解這樣
對這個其實我們在
我還在美國的時候
那其實我們boss也有跟我們講過
這件事
這件事情
他覺得可以突破極限
他還希望
我們去寫一篇理論的論文
但是
後來是做
後來因為
海儀是要滿足DAPA的那個時程
所以後
後來這個問題就一直丟著不管
那目前看起來好像也沒有
什麼新的成果出來
對只是
對我不太確定他
他到底能不能夠
突破這個choose limit
不過我覺得這個是一個
可以從理論方面先去計算看看的事情
他也許是會是贏一個非常棒的理論論文
只是我們當時是覺得
自己好像沒有能力handle這樣的題目
那最後一個算是一個小小問題
就是
就我蠻好奇說比如說像
這些多模態的共振器的設計在
Find element模擬或者是在兩側的時候
如果有遇到模態很複雜的話
那要怎麼
就是分析說確定這就是你想要的模態
因為你也不可能
只是靠肉眼辨識
從模擬上嗎
從模擬上的話其實我會先從
所謂的
單一個
periodic section
我回到前面
例如說
比如說以這種idt type的resonator
我們是可以
我們主要是用橫向電場來激發一些mod
然後那這些mod呢
他其實是有週期性的
所以說我們一般會先採一個
週期性的結構來看
因為用週期性結構的好處是
他不會受到boundary的影響
所以他的模態都很漂亮
就比如說以這個
A1 resonator來講
上面是一個包含電極
和他的boundary的模擬
那下方是我採取一個periodic cell
那一個periodic cell就等於是
他有無限多組電極
所以他我沒有boundary
所以你會很清楚的就可以辨識出
ok這個東西是A1的模態
那所以說透過這樣的模擬
你就可以大概可以掌握他的
共生頻率的位置
然後還有他的模態的形狀會是什麼樣子
之後再去做完整的模擬
然後你大概就可以從
頻譜的對照上面就可以找出
因為他頻率基本上會相同
所以你會
那你就可以蠻容易去
去找出他對應的模態
對那我自己的做法是這樣子
因為不然你從上面
你直接做完整的device的simulation
那也許你根本就不會認為
這個模態就是你要設計的mode
因為像我之前在做research的時候
我是會直接模擬那個
就是Buck的resonator
那有時候他的模態就會
還蠻複雜的
就是如果做很薄膜的話
就會難以辨識
到底是不是我要設計的模態
對如果你是用Eigenfrequency來看的話
會更複雜
因為Eigenfrequency
他是列出所有可能的機械模態
那所以我會建議你說
在你確認你的電極配置的狀況下
你可以去做frequency sweeping
就是所謂的frequency response的模擬
因為有很多機械模態
他雖然存在
但他沒有辦法被你的電場激發
他也沒有辦法被你的電極接收
所以很多模態就會消失
應該就會只會留下幾個
他足以被這些電極接收的mode
那這樣的話應該也可以減少
很大一部分的工作
謝謝你的回答
就因為我現在也是
等於要做這個領域的牽線
也是蠻難的題目
然後希望未來還有機會可以多多交流
如果有機會的話
你就我們可以自己
就是你就寫個email給我
或者是約個時間討論
大概都沒有什麼問題
謝謝
好那由於時間的關係
我們就今天的演講就到這邊結束
那大家可以把你的麥克風打開一下
那我們就是一起鼓掌
謝謝明芳教授給我們的
這麼精彩的演講
那明芳教授他
大家也知道他的background
所以如果你要拿到他的email
應該相信應該也是蠻方
很容易就可以在網路上搜尋的到
那歡迎大家也是
如果有什麼其他問題的話
可以寫信給明芳教授
然後再跟他指教
OK那我們就鼓掌
謝謝明芳教授的演講
也謝謝各位了
